Repository: ai-materials-platform/ai-materials-discovery-platform

# AI Materials Discovery Platform v2.0

> 스테인리스강(오스테나이트계)의 화학 조성과 공정 변수를 기반으로 기계적 물성을 예측하는 AI 플랫폼

---

## 개요

본 플랫폼은 재료공학 도메인 지식과 머신러닝을 결합하여, 연구자가 Excel 데이터 하나로 **전처리 → 학습 → 성능 분석 → 물성 추론**을 하나의 데스크톱 앱에서 수행할 수 있도록 설계된 시스템입니다.

### 예측 대상 물성

| 구분 | 물성 | 단위 |
|------|------|------|
| 강도 | 0.2% 항복강도 (Proof Stress) | MPa |
| 강도 | 인장강도 (UTS) | MPa |
| 연성 | 연신율 (Elongation) | % |
| 연성 | 단면 수축률 (Area Reduction) | % |

---

## 시스템 아키텍처

```
사용자
  └→ PyQt6 데스크톱 앱
       ├→ DataEngine  (전처리 / Feature Engineering)
       └→ ModelEngine (RF / GBM / MLP / TFP 앙상블)
```

- **PyQt6** 기반 네이티브 데스크톱 GUI
- Python 엔진과 직접 통신 (별도 서버 불필요)
- 학습 진행 상태를 QThread로 실시간 전달

---

## 기술 스택

### Python 백엔드

| 라이브러리 | 용도 |
|-----------|------|
| scikit-learn | RF, GBM, MLP 모델 / StandardScaler / KNNImputer |
| TensorFlow | TFP 앙상블 기반 구조 |
| TensorFlow Probability | 확률론적 예측, 불확실성 정량화 |
| pandas / NumPy | 데이터 처리, 배열 연산 |
| xlrd / openpyxl | `.xls` 및 `.xlsx` / `.xlsm` Excel 파일 파싱 |
| joblib | 모델 직렬화 (.pkl) |

### PyQt6 프론트엔드

| 기술 | 용도 |
|------|------|
| PyQt6 | 크로스플랫폼 데스크톱 GUI 프레임워크 |
| matplotlib (QTAgg) | Parity Plot, Stress-Strain Curve, 예측 그래프 |
| QThread / pyqtSignal | 학습 진행 상태 실시간 전달 |

### 패키징

| 도구 | 결과물 |
|------|--------|
| PyInstaller | 단일 실행파일 (.exe / 바이너리) |

---

## 주요 기능

### 1. 데이터 전처리

**1차 전처리 (데이터 정제)**
- 수치형 변환 및 형식 오류 처리
- 결측치 처리: 평균 / 중앙값 / KNN / 행 제거
- 도메인 기준 검증 (SSINA 오스테나이트 조성표 기반)
- 이상치 처리: IQR 기반 / 도메인 기준 / clip / 제거

**2차 전처리 (Feature Engineering)**

| 파생 변수 | 계산식 |
|----------|--------|
| `Cr_Ni_ratio` | `Cr / Ni` |
| `C_plus_N` | `C + N` |
| `Ni_eq` | `Ni + 30×C + 0.5×Mn` |
| `Cr_eq` | `Cr + Mo + 1.5×Si + 0.5×Nb` |

### 2. 피처 컬럼 선택

전처리 완료 후 학습 전에 사용할 입력 피처를 개별 선택/해제할 수 있습니다.
- 원본 변수(29개) / 파생 변수(4개) 구분하여 체크박스 목록 표시
- 선택 상태는 모델과 함께 저장되어 추론 시 자동 적용
- 최소 1개 이상 선택해야 학습 가능

### 3. 모델 학습

| 모델 | 구현 | 불확실성 산출 |
|------|------|--------------|
| Random Forest (RF) | `RandomForestRegressor` | 트리별 표준편차 |
| Gradient Boosting (GBM) | `MultiOutputRegressor(GBM)` | 휴리스틱 |
| MLP Neural Network | `MLPRegressor` + Early Stopping | 휴리스틱 |
| TFP 앙상블 | Bootstrap 5-MLP Ensemble | 앙상블 표준편차 |

- 학습 진행 상태를 QThread로 실시간 전달
- 사용자 정의 반복 횟수 및 조기 종료(Early Stopping) 지원

### 4. 성능 분석
- **Parity Plot**: 실제값 vs 예측값 분포 (대각선 기준선 포함)
- **상관관계 히트맵**: 반응형 (창 크기에 따라 수치 표시 자동 조절)
- **이중 Y축 그래프**: 단위가 다른 강도(MPa)와 연성(%) 동시 비교

### 5. 물성 추론
화학 조성 및 공정 조건 입력 → 4개 물성 + 불확실성(표준편차) 즉시 예측

### 6. Stress-Strain Curve
예측된 물성 기반으로 응력-변형률 곡선 자동 생성 및 시각화

### 7. 분석 기록
예측 결과를 워크스페이스 단위로 저장, 불러오기, 비교 가능

---

## 디렉토리 구조

```
ai-materials-discovery-platform/
├── src/
│   ├── engine/
│   │   ├── data_engine.py              # 전처리 엔진
│   │   ├── model_engine.py             # 모델 엔진
│   │   └── process_condition_engine.py # 공정 조건 예측 엔진
│   └── gui/
│       ├── main_window.py              # 메인 윈도우 진입점
│       ├── constants.py                # 상수 정의
│       ├── mixins/                     # 기능별 Mixin
│       │   ├── ui_setup_mixin.py       # UI 구성
│       │   ├── theme_mixin.py          # 테마/다크모드
│       │   ├── inference_mixin.py      # 물성 추론
│       │   ├── training_mixin.py       # 모델 학습
│       │   ├── preprocessing_mixin.py  # 전처리
│       │   ├── charts_mixin.py         # 그래프
│       │   ├── workspace_mixin.py      # 분석 기록
│       │   ├── settings_panel_mixin.py # 설정 패널
│       │   └── process_condition_mixin.py # 공정 조건
│       ├── widgets/                    # 커스텀 위젯
│       │   ├── mpl_canvas.py           # Matplotlib 캔버스
│       │   ├── prediction_guide.py     # 사용 가이드 오버레이
│       │   └── stress_strain_widget.py # Stress-Strain Curve
│       └── threads/
│           └── training_thread.py      # 학습 QThread
│
├── data/
│   ├── raw/                            # 원본 Excel 데이터
│   └── processed/                      # 전처리 결과
├── models/                             # 학습된 모델 .pkl
├── workspaces/                         # 분석 기록 저장
├── docs/
│   ├── 기술서.md
│   └── 계획서.md
├── main.py                             # 앱 실행 진입점
└── requirements.txt
```

---

## 실행 방법

```bash

# 1. Python 의존성 설치
pip install -r requirements.txt

# 2. 앱 실행
python main.py
```

---

## 데이터 형식

- **입력**: `.xls` (Excel 97-2003) 및 `.xlsx` / `.xlsm` (Excel 2007+) — 원본 조성/공정 변수 29개 포함
- **모델 저장**: `joblib` 직렬화 `.pkl` (`models/` 폴더)

---

## 참고

- 도메인 기준은 [SSINA 오스테나이트 조성표](https://www.ssina.com/education/technical-resources/composition-properties/) 기반
- 세부 기술 명세: [`docs/기술서.md`](docs/기술서.md)
- 리팩토링 및 배포 계획: [`docs/계획서.md`](docs/계획서.md)

File: data/processed/austenitic_clean.csv (part 1 of 9)
Cr,Ni,Mo,Mn,Si,Nb,Ti,Zr,Ta,V,W,Cu,N,C,B,P,S,Co,Al,Sn,Pb,Solution_treatment_temperature,Solution_treatment_time(s),Water_Quenched_after_s.t.,Air_Quenched_after_s.t.,Grains mm-2,Type of melting,Size of ingot,Product form,Temperature (K),0.2%proof_stress (M Pa),UTS (M Pa),Elongation (%),Area_reduction (%),Comments
18.7,10.69,0.47,1.56,0.62,0.01,0.04,0,0,0.0,0.0,0.17,0.031,0.062,0.0007,0.025,0.013,0.0,0.047,0,0,1403.0,,1.0,0.0,477.7128917,1.0,3.0,1,298,280.0,610.0,67.0,83.0,NRIM/CDS/No4B/1986 ABA
18.7,10.69,0.47,1.56,0.62,0.01,0.04,0,0,0.0,0.0,0.17,0.031,0.062,0.0007,0.025,0.013,0.0,0.047,0,0,1403.0,,1.0,0.0,477.7128917,1.0,3.0,1,373,243.0,508.0,54.0,83.0,NRIM/CDS/No4B/1986 ABA
18.7,10.69,0.47,1.56,0.62,0.01,0.04,0,0,0.0,0.0,0.17,0.031,0.062,0.0007,0.025,0.013,0.0,0.047,0,0,1403.0,,1.0,0.0,477.7128917,1.0,3.0,1,473,220.0,472.0,44.0,81.0,NRIM/CDS/No4B/1986 ABA
18.7,10.69,0.47,1.56,0.62,0.01,0.04,0,0,0.0,0.0,0.17,0.031,0.062,0.0007,0.025,0.013,0.0,0.047,0,0,1403.0,,1.0,0.0,477.7128917,1.0,3.0,1,573,204.0,470.0,43.0,76.0,NRIM/CDS/No4B/1986 ABA
18.7,10.69,0.47,1.56,0.62,0.01,0.04,0,0,0.0,0.0,0.17,0.031,0.062,0.0007,0.025,0.013,0.0,0.047,0,0,1403.0,,1.0,0.0,477.7128917,1.0,3.0,1,673,197.0,470.0,45.0,76.0,NRIM/CDS/No4B/1986 ABA
18.7,10.69,0.47,1.56,0.62,0.01,0.04,0,0,0.0,0.0,0.17,0.031,0.062,0.0007,0.025,0.013,0.0,0.047,0,0,1403.0,,1.0,0.0,477.7128917,1.0,3.0,1,773,197.0,443.0,40.0,73.0,NRIM/CDS/No4B/1986 ABA
18.7,10.69,0.47,1.56,0.62,0.01,0.04,0,0,0.0,0.0,0.17,0.031,0.062,0.0007,0.025,0.013,0.0,0.047,0,0,1403.0,,1.0,0.0,477.7128917,1.0,3.0,1,823,172.0,425.0,44.0,75.0,NRIM/CDS/No4B/1986 ABA
18.7,10.69,0.47,1.56,0.62,0.01,0.04,0,0,0.0,0.0,0.17,0.031,0.062,0.0007,0.025,0.013,0.0,0.047,0,0,1403.0,,1.0,0.0,477.7128917,1.0,3.0,1,873,162.0,391.0,43.0,73.0,NRIM/CDS/No4B/1986 ABA
18.7,10.69,0.47,1.56,0.62,0.01,0.04,0,0,0.0,0.0,0.17,0.031,0.062,0.0007,0.025,0.013,0.0,0.047,0,0,1403.0,,1.0,0.0,477.7128917,1.0,3.0,1,923,167.0,314.0,47.0,63.0,NRIM/CDS/No4B/1986 ABA
18.7,10.69,0.47,1.56,0.62,0.01,0.04,0,0,0.0,0.0,0.17,0.031,0.062,0.0007,0.025,0.013,0.0,0.047,0,0,1403.0,,1.0,0.0,477.7128917,1.0,3.0,1,973,150.0,256.0,52.0,65.0,NRIM/CDS/No4B/1986 ABA
18.7,10.69,0.47,1.56,0.62,0.01,0.04,0,0,0.0,0.0,0.17,0.031,0.062,0.0007,0.025,0.013,0.0,0.047,0,0,1403.0,,1.0,0.0,477.7128917,1.0,3.0,1,1023,148.0,223.0,60.0,67.0,NRIM/CDS/No4B/1986 ABA
18.34,10.15,0.36,1.52,0.41,0.005,0.064,0,0,0.0,0.0,0.19,0.029,0.054,0.001,0.031,0.02,0.0,0.01,0,0,1403.0,,1.0,0.0,315.1729698,1.0,3.0,1,298,265.0,610.0,69.0,82.0,NRIM/CDS/No4B/1986 ABB
18.34,10.15,0.36,1.52,0.41,0.005,0.064,0,0,0.0,0.0,0.19,0.029,0.054,0.001,0.031,0.02,0.0,0.01,0,0,1403.0,,1.0,0.0,315.1729698,1.0,3.0,1,373,235.0,496.0,57.0,82.0,NRIM/CDS/No4B/1986 ABB
18.34,10.15,0.36,1.52,0.41,0.005,0.064,0,0,0.0,0.0,0.19,0.029,0.054,0.001,0.031,0.02,0.0,0.01,0,0,1403.0,,1.0,0.0,315.1729698,1.0,3.0,1,473,208.0,453.0,43.0,78.0,NRIM/CDS/No4B/1986 ABB
18.34,10.15,0.36,1.52,0.41,0.005,0.064,0,0,0.0,0.0,0.19,0.029,0.054,0.001,0.031,0.02,0.0,0.01,0,0,1403.0,,1.0,0.0,315.1729698,1.0,3.0,1,573,183.0,453.0,44.0,72.0,NRIM/CDS/No4B/1986 ABB
18.34,10.15,0.36,1.52,0.41,0.005,0.064,0,0,0.0,0.0,0.19,0.029,0.054,0.001,0.031,0.02,0.0,0.01,0,0,1403.0,,1.0,0.0,315.1729698,1.0,3.0,1,673,193.0,454.0,45.0,73.0,NRIM/CDS/No4B/1986 ABB
18.34,10.15,0.36,1.52,0.41,0.005,0.064,0,0,0.0,0.0,0.19,0.029,0.054,0.001,0.031,0.02,0.0,0.01,0,0,1403.0,,1.0,0.0,315.1729698,1.0,3.0,1,773,169.0,426.0,42.0,72.0,NRIM/CDS/No4B/1986 ABB
18.34,10.15,0.36,1.52,0.41,0.005,0.064,0,0,0.0,0.0,0.19,0.029,0.054,0.001,0.031,0.02,0.0,0.01,0,0,1403.0,,1.0,0.0,315.1729698,1.0,3.0,1,823,172.0,408.0,39.0,70.0,NRIM/CDS/No4B/1986 ABB
18.34,10.15,0.36,1.52,0.41,0.005,0.064,0,0,0.0,0.0,0.19,0.029,0.054,0.001,0.031,0.02,0.0,0.01,0,0,1403.0,,1.0,0.0,315.1729698,1.0,3.0,1,873,148.0,374.0,43.0,73.0,NRIM/CDS/No4B/1986 ABB
18.34,10.15,0.36,1.52,0.41,0.005,0.064,0,0,0.0,0.0,0.19,0.029,0.054,0.001,0.031,0.02,0.0,0.01,0,0,1403.0,,1.0,0.0,315.1729698,1.0,3.0,1,923,155.0,322.0,47.0,63.0,NRIM/CDS/No4B/1986 ABB
18.34,10.15,0.36,1.52,0.41,0.005,0.064,0,0,0.0,0.0,0.19,0.029,0.054,0.001,0.031,0.02,0.0,0.01,0,0,1403.0,,1.0,0.0,315.1729698,1.0,3.0,1,973,138.0,259.0,61.0,60.0,NRIM/CDS/No4B/1986 ABB
18.34,10.15,0.36,1.52,0.41,0.005,0.064,0,0,0.0,0.0,0.19,0.029,0.054,0.001,0.031,0.02,0.0,0.01,0,0,1403.0,,1.0,0.0,315.1729698,1.0,3.0,1,1023,125.0,212.0,77.0,68.0,NRIM/CDS/No4B/1986 ABB
18.5,10.1,0.36,1.52,0.4,0.005,0.054,0,0,0.0,0.0,0.16,0.03,0.056,0.0011,0.03,0.016,0.0,0.012,0,0,1403.0,,1.0,0.0,274.3740064,1.0,3.0,1,298,245.0,590.0,69.0,82.0,NRIM/CDS/No4B/1986 ABC
18.5,10.1,0.36,1.52,0.4,0.005,0.054,0,0,0.0,0.0,0.16,0.03,0.056,0.0011,0.03,0.016,0.0,0.012,0,0,1403.0,,1.0,0.0,274.3740064,1.0,3.0,1,373,228.0,493.0,58.0,80.0,NRIM/CDS/No4B/1986 ABC
18.5,10.1,0.36,1.52,0.4,0.005,0.054,0,0,0.0,0.0,0.16,0.03,0.056,0.0011,0.03,0.016,0.0,0.012,0,0,1403.0,,1.0,0.0,274.3740064,1.0,3.0,1,473,202.0,452.0,45.0,76.0,NRIM/CDS/No4B/1986 ABC
18.5,10.1,0.36,1.52,0.4,0.005,0.054,0,0,0.0,0.0,0.16,0.03,0.056,0.0011,0.03,0.016,0.0,0.012,0,0,1403.0,,1.0,0.0,274.3740064,1.0,3.0,1,573,198.0,462.0,44.0,75.0,NRIM/CDS/No4B/1986 ABC
18.5,10.1,0.36,1.52,0.4,0.005,0.054,0,0,0.0,0.0,0.16,0.03,0.056,0.0011,0.03,0.016,0.0,0.012,0,0,1403.0,,1.0,0.0,274.3740064,1.0,3.0,1,673,187.0,455.0,44.0,71.0,NRIM/CDS/No4B/1986 ABC
18.5,10.1,0.36,1.52,0.4,0.005,0.054,0,0,0.0,0.0,0.16,0.03,0.056,0.0011,0.03,0.016,0.0,0.012,0,0,1403.0,,1.0,0.0,274.3740064,1.0,3.0,1,773,160.0,425.0,41.0,71.0,NRIM/CDS/No4B/1986 ABC
18.5,10.1,0.36,1.52,0.4,0.005,0.054,0,0,0.0,0.0,0.16,0.03,0.056,0.0011,0.03,0.016,0.0,0.012,0,0,1403.0,,1.0,0.0,274.3740064,1.0,3.0,1,823,166.0,409.0,40.0,73.0,NRIM/CDS/No4B/1986 ABC
18.5,10.1,0.36,1.52,0.4,0.005,0.054,0,0,0.0,0.0,0.16,0.03,0.056,0.0011,0.03,0.016,0.0,0.012,0,0,1403.0,,1.0,0.0,274.3740064,1.0,3.0,1,873,159.0,375.0,43.0,70.0,NRIM/CDS/No4B/1986 ABC
18.5,10.1,0.36,1.52,0.4,0.005,0.054,0,0,0.0,0.0,0.16,0.03,0.056,0.0011,0.03,0.016,0.0,0.012,0,0,1403.0,,1.0,0.0,274.3740064,1.0,3.0,1,923,152.0,324.0,47.0,64.0,NRIM/CDS/No4B/1986 ABC
18.5,10.1,0.36,1.52,0.4,0.005,0.054,0,0,0.0,0.0,0.16,0.03,0.056,0.0011,0.03,0.016,0.0,0.012,0,0,1403.0,,1.0,0.0,274.3740064,1.0,3.0,1,973,137.0,266.0,53.0,66.0,NRIM/CDS/No4B/1986 ABC
18.5,10.1,0.36,1.52,0.4,0.005,0.054,0,0,0.0,0.0,0.16,0.03,0.056,0.0011,0.03,0.016,0.0,0.012,0,0,1403.0,,1.0,0.0,274.3740064,1.0,3.0,1,1023,111.0,201.0,61.0,64.0,NRIM/CDS/No4B/1986 ABC
18.7,9.68,0.06,1.49,0.52,0.005,0.006,0,0,0.0,0.0,0.06,0.027,0.07,0.0013,0.023,0.006,0.0,0.01,0,0,,,,,207.9366135,1.0,3.0,1,298,265.0,610.0,73.0,82.0,NRIM/CDS/No4B/1986 ABD
18.7,9.68,0.06,1.49,0.52,0.005,0.006,0,0,0.0,0.0,0.06,0.027,0.07,0.0013,0.023,0.006,0.0,0.01,0,0,,,,,207.9366135,1.0,3.0,1,373,208.0,484.0,62.0,82.0,NRIM/CDS/No4B/1986 ABD
18.7,9.68,0.06,1.49,0.52,0.005,0.006,0,0,0.0,0.0,0.06,0.027,0.07,0.0013,0.023,0.006,0.0,0.01,0,0,,,,,207.9366135,1.0,3.0,1,473,196.0,452.0,47.0,80.0,NRIM/CDS/No4B/1986 ABD
18.7,9.68,0.06,1.49,0.52,0.005,0.006,0,0,0.0,0.0,0.06,0.027,0.07,0.0013,0.023,0.006,0.0,0.01,0,0,,,,,207.9366135,1.0,3.0,1,573,176.0,453.0,46.0,74.0,NRIM/CDS/No4B/1986 ABD
18.7,9.68,0.06,1.49,0.52,0.005,0.006,0,0,0.0,0.0,0.06,0.027,0.07,0.0013,0.023,0.006,0.0,0.01,0,0,,,,,207.9366135,1.0,3.0,1,673,166.0,448.0,47.0,73.0,NRIM/CDS/No4B/1986 ABD
18.7,9.68,0.06,1.49,0.52,0.005,0.006,0,0,0.0,0.0,0.06,0.027,0.07,0.0013,0.023,0.006,0.0,0.01,0,0,,,,,207.9366135,1.0,3.0,1,773,151.0,421.0,43.0,71.0,NRIM/CDS/No4B/1986 ABD
18.7,9.68,0.06,1.49,0.52,0.005,0.006,0,0,0.0,0.0,0.06,0.027,0.07,0.0013,0.023,0.006,0.0,0.01,0,0,,,,,207.9366135,1.0,3.0,1,823,158.0,401.0,43.0,74.0,NRIM/CDS/No4B/1986 ABD
18.7,9.68,0.06,1.49,0.52,0.005,0.006,0,0,0.0,0.0,0.06,0.027,0.07,0.0013,0.023,0.006,0.0,0.01,0,0,,,,,207.9366135,1.0,3.0,1,873,145.0,372.0,43.0,75.0,NRIM/CDS/No4B/1986 ABD
18.7,9.68,0.06,1.49,0.52,0.005,0.006,0,0,0.0,0.0,0.06,0.027,0.07,0.0013,0.023,0.006,0.0,0.01,0,0,,,,,207.9366135,1.0,3.0,1,923,135.0,317.0,47.0,75.0,NRIM/CDS/No4B/1986 ABD
18.7,9.68,0.06,1.49,0.52,0.005,0.006,0,0,0.0,0.0,0.06,0.027,0.07,0.0013,0.023,0.006,0.0,0.01,0,0,,,,,207.9366135,1.0,3.0,1,973,129.0,256.0,67.0,75.0,NRIM/CDS/No4B/1986 ABD
18.7,9.68,0.06,1.49,0.52,0.005,0.006,0,0,0.0,0.0,0.06,0.027,0.07,0.0013,0.023,0.006,0.0,0.01,0,0,,,,,207.9366135,1.0,3.0,1,1023,120.0,204.0,82.0,76.0,NRIM/CDS/No4B/1986 ABD
18.95,9.57,0.04,1.46,0.55,0.005,0.062,0,0,0.0,0.0,0.07,0.0278,0.07,0.0018,0.023,0.006,0.0,0.014,0,0,,,,,274.3740064,1.0,3.0,1,298,260.0,620.0,71.0,84.0,NRIM/CDS/No4B/1986 ABE
18.95,9.57,0.04,1.46,0.55,0.005,0.062,0,0,0.0,0.0,0.07,0.0278,0.07,0.0018,0.023,0.006,0.0,0.014,0,0,,,,,274.3740064,1.0,3.0,1,373,236.0,500.0,61.0,82.0,NRIM/CDS/No4B/1986 ABE
18.95,9.57,0.04,1.46,0.55,0.005,0.062,0,0,0.0,0.0,0.07,0.0278,0.07,0.0018,0.023,0.006,0.0,0.014,0,0,,,,,274.3740064,1.0,3.0,1,473,201.0,462.0,47.0,80.0,NRIM/CDS/No4B/1986 ABE
18.95,9.57,0.04,1.46,0.55,0.005,0.062,0,0,0.0,0.0,0.07,0.0278,0.07,0.0018,0.023,0.006,0.0,0.014,0,0,,,,,274.3740064,1.0,3.0,1,573,181.0,459.0,46.0,76.0,NRIM/CDS/No4B/1986 ABE
18.95,9.57,0.04,1.46,0.55,0.005,0.062,0,0,0.0,0.0,0.07,0.0278,0.07,0.0018,0.023,0.006,0.0,0.014,0,0,,,,,274.3740064,1.0,3.0,1,673,167.0,455.0,45.0,75.0,NRIM/CDS/No4B/1986 ABE
18.95,9.57,0.04,1.46,0.55,0.005,0.062,0,0,0.0,0.0,0.07,0.0278,0.07,0.0018,0.023,0.006,0.0,0.014,0,0,,,,,274.3740064,1.0,3.0,1,773,165.0,430.0,44.0,73.0,NRIM/CDS/No4B/1986 ABE
18.95,9.57,0.04,1.46,0.55,0.005,0.062,0,0,0.0,0.0,0.07,0.0278,0.07,0.0018,0.023,0.006,0.0,0.014,0,0,,,,,274.3740064,1.0,3.0,1,823,160.0,405.0,42.0,74.0,NRIM/CDS/No4B/1986 ABE
18.95,9.57,0.04,1.46,0.55,0.005,0.062,0,0,0.0,0.0,0.07,0.0278,0.07,0.0018,0.023,0.006,0.0,0.014,0,0,,,,,274.3740064,1.0,3.0,1,873,151.0,377.0,43.0,75.0,NRIM/CDS/No4B/1986 ABE
18.95,9.57,0.04,1.46,0.55,0.005,0.062,0,0,0.0,0.0,0.07,0.0278,0.07,0.0018,0.023,0.006,0.0,0.014,0,0,,,,,274.3740064,1.0,3.0,1,923,137.0,295.0,59.0,77.0,NRIM/CDS/No4B/1986 ABE
18.95,9.57,0.04,1.46,0.55,0.005,0.062,0,0,0.0,0.0,0.07,0.0278,0.07,0.0018,0.023,0.006,0.0,0.014,0,0,,,,,274.3740064,1.0,3.0,1,973,131.0,267.0,61.0,81.0,NRIM/CDS/No4B/1986 ABE
18.95,9.57,0.04,1.46,0.55,0.005,0.062,0,0,0.0,0.0,0.07,0.0278,0.07,0.0018,0.023,0.006,0.0,0.014,0,0,,,,,274.3740064,1.0,3.0,1,1023,119.0,185.0,74.0,83.0,NRIM/CDS/No4B/1986 ABE
18.25,9.8,0.06,1.34,0.62,0.005,0.02,0,0,0.0,0.0,0.05,0.0348,0.08,0.0017,0.021,0.006,0.0,0.013,0,0,,,,,588.1335578,1.0,3.0,1,298,280.0,650.0,71.0,83.0,NRIM/CDS/No4B/1986 ABF
18.25,9.8,0.06,1.34,0.62,0.005,0.02,0,0,0.0,0.0,0.05,0.0348,0.08,0.0017,0.021,0.006,0.0,0.013,0,0,,,,,588.1335578,1.0,3.0,1,373,244.0,523.0,60.0,80.0,NRIM/CDS/No4B/1986 ABF
18.25,9.8,0.06,1.34,0.62,0.005,0.02,0,0,0.0,0.0,0.05,0.0348,0.08,0.0017,0.021,0.006,0.0,0.013,0,0,,,,,588.1335578,1.0,3.0,1,473,213.0,492.0,45.0,79.0,NRIM/CDS/No4B/1986 ABF
18.25,9.8,0.06,1.34,0.62,0.005,0.02,0,0,0.0,0.0,0.05,0.0348,0.08,0.0017,0.021,0.006,0.0,0.013,0,0,,,,,588.1335578,1.0,3.0,1,573,192.0,491.0,46.0,76.0,NRIM/CDS/No4B/1986 ABF
18.25,9.8,0.06,1.34,0.62,0.005,0.02,0,0,0.0,0.0,0.05,0.0348,0.08,0.0017,0.021,0.006,0.0,0.013,0,0,,,,,588.1335578,1.0,3.0,1,673,187.0,489.0,50.0,73.0,NRIM/CDS/No4B/1986 ABF
18.25,9.8,0.06,1.34,0.62,0.005,0.02,0,0,0.0,0.0,0.05,0.0348,0.08,0.0017,0.021,0.006,0.0,0.013,0,0,,,,,588.1335578,1.0,3.0,1,773,182.0,459.0,42.0,73.0,NRIM/CDS/No4B/1986 ABF
18.25,9.8,0.06,1.34,0.62,0.005,0.02,0,0,0.0,0.0,0.05,0.0348,0.08,0.0017,0.021,0.006,0.0,0.013,0,0,,,,,588.1335578,1.0,3.0,1,823,169.0,437.0,45.0,73.0,NRIM/CDS/No4B/1986 ABF
18.25,9.8,0.06,1.34,0.62,0.005,0.02,0,0,0.0,0.0,0.05,0.0348,0.08,0.0017,0.021,0.006,0.0,0.013,0,0,,,,,588.1335578,1.0,3.0,1,873,161.0,408.0,43.0,76.0,NRIM/CDS/No4B/1986 ABF
18.25,9.8,0.06,1.34,0.62,0.005,0.02,0,0,0.0,0.0,0.05,0.0348,0.08,0.0017,0.021,0.006,0.0,0.013,0,0,,,,,588.1335578,1.0,3.0,1,923,150.0,337.0,49.0,76.0,NRIM/CDS/No4B/1986 ABF
18.25,9.8,0.06,1.34,0.62,0.005,0.02,0,0,0.0,0.0,0.05,0.0348,0.08,0.0017,0.021,0.006,0.0,0.013,0,0,,,,,588.1335578,1.0,3.0,1,973,141.0,280.0,57.0,78.0,NRIM/CDS/No4B/1986 ABF
18.25,9.8,0.06,1.34,0.62,0.005,0.02,0,0,0.0,0.0,0.05,0.0348,0.08,0.0017,0.021,0.006,0.0,0.013,0,0,,,,,588.1335578,1.0,3.0,1,1023,130.0,222.0,77.0,80.0,NRIM/CDS/No4B/1986 ABF
18.16,9.8,0.05,1.47,0.58,0.04,0.031,0,0,0.0,0.0,0.14,0.031,0.07,0.0003,0.022,0.013,0.0,0.015,0,0,1343.0,600.0,1.0,0.0,238.8564458,1.0,4.5,1,298,210.0,620.0,71.0,81.0,NRIM/CDS/No4B/1986 ABL
18.16,9.8,0.05,1.47,0.58,0.04,0.031,0,0,0.0,0.0,0.14,0.031,0.07,0.0003,0.022,0.013,0.0,0.015,0,0,1343.0,600.0,1.0,0.0,238.8564458,1.0,4.5,1,373,207.0,503.0,62.0,82.0,NRIM/CDS/No4B/1986 ABL
18.16,9.8,0.05,1.47,0.58,0.04,0.031,0,0,0.0,0.0,0.14,0.031,0.07,0.0003,0.022,0.013,0.0,0.015,0,0,1343.0,600.0,1.0,0.0,238.8564458,1.0,4.5,1,473,177.0,465.0,46.0,77.0,NRIM/CDS/No4B/1986 ABL
18.16,9.8,0.05,1.47,0.58,0.04,0.031,0,0,0.0,0.0,0.14,0.031,0.07,0.0003,0.022,0.013,0.0,0.015,0,0,1343.0,600.0,1.0,0.0,238.8564458,1.0,4.5,1,573,162.0,468.0,45.0,71.0,NRIM/CDS/No4B/1986 ABL
18.16,9.8,0.05,1.47,0.58,0.04,0.031,0,0,0.0,0.0,0.14,0.031,0.07,0.0003,0.022,0.013,0.0,0.015,0,0,1343.0,600.0,1.0,0.0,238.8564458,1.0,4.5,1,673,154.0,463.0,47.0,73.0,NRIM/CDS/No4B/1986 ABL
18.16,9.8,0.05,1.47,0.58,0.04,0.031,0,0,0.0,0.0,0.14,0.031,0.07,0.0003,0.022,0.013,0.0,0.015,0,0,1343.0,600.0,1.0,0.0,238.8564458,1.0,4.5,1,773,145.0,441.0,43.0,69.0,NRIM/CDS/No4B/1986 ABL
18.16,9.8,0.05,1.47,0.58,0.04,0.031,0,0,0.0,0.0,0.14,0.031,0.07,0.0003,0.022,0.013,0.0,0.015,0,0,1343.0,600.0,1.0,0.0,238.8564458,1.0,4.5,1,823,139.0,419.0,42.0,70.0,NRIM/CDS/No4B/1986 ABL
18.16,9.8,0.05,1.47,0.58,0.04,0.031,0,0,0.0,0.0,0.14,0.031,0.07,0.0003,0.022,0.013,0.0,0.015,0,0,1343.0,600.0,1.0,0.0,238.8564458,1.0,4.5,1,873,134.0,393.0,43.0,70.0,NRIM/CDS/No4B/1986 ABL
18.16,9.8,0.05,1.47,0.58,0.04,0.031,0,0,0.0,0.0,0.14,0.031,0.07,0.0003,0.022,0.013,0.0,0.015,0,0,1343.0,600.0,1.0,0.0,238.8564458,1.0,4.5,1,923,116.0,334.0,46.0,66.0,NRIM/CDS/No4B/1986 ABL
18.16,9.8,0.05,1.47,0.58,0.04,0.031,0,0,0.0,0.0,0.14,0.031,0.07,0.0003,0.022,0.013,0.0,0.015,0,0,1343.0,600.0,1.0,0.0,238.8564458,1.0,4.5,1,973,128.0,251.0,47.0,69.0,NRIM/CDS/No4B/1986 ABL
18.16,9.8,0.05,1.47,0.58,0.04,0.031,0,0,0.0,0.0,0.14,0.031,0.07,0.0003,0.022,0.013,0.0,0.015,0,0,1343.0,600.0,1.0,0.0,238.8564458,1.0,4.5,1,1023,108.0,220.0,75.0,74.0,NRIM/CDS/No4B/1986 ABL
18.24,10.27,0.32,1.56,0.61,0.03,0.036,0,0,0.0,0.0,0.16,0.038,0.09,0.0001,0.022,0.014,0.0,0.014,0,0,1343.0,600.0,1.0,0.0,256.0,1.0,4.5,1,298,220.0,610.0,71.0,79.0,NRIM/CDS/No4B/1986 ABM
18.24,10.27,0.32,1.56,0.61,0.03,0.036,0,0,0.0,0.0,0.16,0.038,0.09,0.0001,0.022,0.014,0.0,0.014,0,0,1343.0,600.0,1.0,0.0,256.0,1.0,4.5,1,373,209.0,508.0,59.0,79.0,NRIM/CDS/No4B/1986 ABM
18.24,10.27,0.32,1.56,0.61,0.03,0.036,0,0,0.0,0.0,0.16,0.038,0.09,0.0001,0.022,0.014,0.0,0.014,0,0,1343.0,600.0,1.0,0.0,256.0,1.0,4.5,1,473,183.0,471.0,46.0,76.0,NRIM/CDS/No4B/1986 ABM
18.24,10.27,0.32,1.56,0.61,0.03,0.036,0,0,0.0,0.0,0.16,0.038,0.09,0.0001,0.022,0.014,0.0,0.014,0,0,1343.0,600.0,1.0,0.0,256.0,1.0,4.5,1,573,158.0,473.0,47.0,71.0,NRIM/CDS/No4B/1986 ABM
18.24,10.27,0.32,1.56,0.61,0.03,0.036,0,0,0.0,0.0,0.16,0.038,0.09,0.0001,0.022,0.014,0.0,0.014,0,0,1343.0,600.0,1.0,0.0,256.0,1.0,4.5,1,673,145.0,468.0,47.0,71.0,NRIM/CDS/No4B/1986 ABM
18.24,10.27,0.32,1.56,0.61,0.03,0.036,0,0,0.0,0.0,0.16,0.038,0.09,0.0001,0.022,0.014,0.0,0.014,0,0,1343.0,600.0,1.0,0.0,256.0,1.0,4.5,1,773,148.0,447.0,44.0,70.0,NRIM/CDS/No4B/1986 ABM
18.24,10.27,0.32,1.56,0.61,0.03,0.036,0,0,0.0,0.0,0.16,0.038,0.09,0.0001,0.022,0.014,0.0,0.014,0,0,1343.0,600.0,1.0,0.0,256.0,1.0,4.5,1,823,143.0,432.0,43.0,68.0,NRIM/CDS/No4B/1986 ABM
18.24,10.27,0.32,1.56,0.61,0.03,0.036,0,0,0.0,0.0,0.16,0.038,0.09,0.0001,0.022,0.014,0.0,0.014,0,0,1343.0,600.0,1.0,0.0,256.0,1.0,4.5,1,873,145.0,397.0,42.0,65.0,NRIM/CDS/No4B/1986 ABM
18.24,10.27,0.32,1.56,0.61,0.03,0.036,0,0,0.0,0.0,0.16,0.038,0.09,0.0001,0.022,0.014,0.0,0.014,0,0,1343.0,600.0,1.0,0.0,256.0,1.0,4.5,1,923,129.0,347.0,46.0,65.0,NRIM/CDS/No4B/1986 ABM
18.24,10.27,0.32,1.56,0.61,0.03,0.036,0,0,0.0,0.0,0.16,0.038,0.09,0.0001,0.022,0.014,0.0,0.014,0,0,1343.0,600.0,1.0,0.0,256.0,1.0,4.5,1,973,119.0,275.0,53.0,62.0,NRIM/CDS/No4B/1986 ABM
18.24,10.27,0.32,1.56,0.61,0.03,0.036,0,0,0.0,0.0,0.16,0.038,0.09,0.0001,0.022,0.014,0.0,0.014,0,0,1343.0,600.0,1.0,0.0,256.0,1.0,4.5,1,1023,114.0,231.0,62.0,71.0,NRIM/CDS/No4B/1986 ABM
18.18,10.26,0.31,1.58,0.6,0.04,0.04,0,0,0.0,0.0,0.12,0.028,0.07,0.0008,0.022,0.012,0.0,0.014,0,0,1343.0,600.0,1.0,0.0,256.0,1.0,4.8,1,298,230.0,620.0,72.0,80.0,NRIM/CDS/No4B/1986 ABN
18.18,10.26,0.31,1.58,0.6,0.04,0.04,0,0,0.0,0.0,0.12,0.028,0.07,0.0008,0.022,0.012,0.0,0.014,0,0,1343.0,600.0,1.0,0.0,256.0,1.0,4.8,1,373,239.0,505.0,59.0,80.0,NRIM/CDS/No4B/1986 ABN
18.18,10.26,0.31,1.58,0.6,0.04,0.04,0,0,0.0,0.0,0.12,0.028,0.07,0.0008,0.022,0.012,0.0,0.014,0,0,1343.0,600.0,1.0,0.0,256.0,1.0,4.8,1,473,172.0,472.0,47.0,76.0,NRIM/CDS/No4B/1986 ABN
18.18,10.26,0.31,1.58,0.6,0.04,0.04,0,0,0.0,0.0,0.12,0.028,0.07,0.0008,0.022,0.012,0.0,0.014,0,0,1343.0,600.0,1.0,0.0,256.0,1.0,4.8,1,573,159.0,476.0,46.0,72.0,NRIM/CDS/No4B/1986 ABN
18.18,10.26,0.31,1.58,0.6,0.04,0.04,0,0,0.0,0.0,0.12,0.028,0.07,0.0008,0.022,0.012,0.0,0.014,0,0,1343.0,600.0,1.0,0.0,256.0,1.0,4.8,1,673,160.0,477.0,47.0,68.0,NRIM/CDS/No4B/1986 ABN
18.18,10.26,0.31,1.58,0.6,0.04,0.04,0,0,0.0,0.0,0.12,0.028,0.07,0.0008,0.022,0.012,0.0,0.014,0,0,1343.0,600.0,1.0,0.0,256.0,1.0,4.8,1,773,155.0,454.0,44.0,68.0,NRIM/CDS/No4B/1986 ABN
18.18,10.26,0.31,1.58,0.6,0.04,0.04,0,0,0.0,0.0,0.12,0.028,0.07,0.0008,0.022,0.012,0.0,0.014,0,0,1343.0,600.0,1.0,0.0,256.0,1.0,4.8,1,823,140.0,438.0,44.0,71.0,NRIM/CDS/No4B/1986 ABN
18.18,10.26,0.31,1.58,0.6,0.04,0.04,0,0,0.0,0.0,0.12,0.028,0.07,0.0008,0.022,0.012,0.0,0.014,0,0,1343.0,600.0,1.0,0.0,256.0,1.0,4.8,1,873,131.0,395.0,47.0,69.0,NRIM/CDS/No4B/1986 ABN
18.18,10.26,0.31,1.58,0.6,0.04,0.04,0,0,0.0,0.0,0.12,0.028,0.07,0.0008,0.022,0.012,0.0,0.014,0,0,1343.0,600.0,1.0,0.0,256.0,1.0,4.8,1,923,134.0,349.0,48.0,61.0,NRIM/CDS/No4B/1986 ABN
18.18,10.26,0.31,1.58,0.6,0.04,0.04,0,0,0.0,0.0,0.12,0.028,0.07,0.0008,0.022,0.012,0.0,0.014,0,0,1343.0,600.0,1.0,0.0,256.0,1.0,4.8,1,973,119.0,292.0,55.0,61.0,NRIM/CDS/No4B/1986 ABN
18.18,10.26,0.31,1.58,0.6,0.04,0.04,0,0,0.0,0.0,0.12,0.028,0.07,0.0008,0.022,0.012,0.0,0.014,0,0,1343.0,600.0,1.0,0.0,256.0,1.0,4.8,1,1023,114.0,230.0,68.0,70.0,NRIM/CDS/No4B/1986 ABN
17.8,11.23,0.11,1.49,0.62,0.005,0.39,0,0,0.0,0.0,0.09,0.0116,0.07,0.0001,0.023,0.006,0.0,0.013,0,0,,,,,119.4282229,1.0,3.0,1,298,285.0,560.0,73.0,81.0,"NRIM/CDS/No5B/1987,Nb is Nb+Ta, ACA"
17.8,11.23,0.11,1.49,0.62,0.005,0.39,0,0,0.0,0.0,0.09,0.0116,0.07,0.0001,0.023,0.006,0.0,0.013,0,0,,,,,119.4282229,1.0,3.0,1,373,192.0,466.0,59.0,80.0,"NRIM/CDS/No5B/1987,Nb is Nb+Ta, ACA"
17.8,11.23,0.11,1.49,0.62,0.005,0.39,0,0,0.0,0.0,0.09,0.0116,0.07,0.0001,0.023,0.006,0.0,0.013,0,0,,,,,119.4282229,1.0,3.0,1,473,191.0,436.0,44.0,73.0,"NRIM/CDS/No5B/1987,Nb is Nb+Ta, ACA"
17.8,11.23,0.11,1.49,0.62,0.005,0.39,0,0,0.0,0.0,0.09,0.0116,0.07,0.0001,0.023,0.006,0.0,0.013,0,0,,,,,119.4282229,1.0,3.0,1,573,184.0,439.0,46.0,71.0,"NRIM/CDS/No5B/1987,Nb is Nb+Ta, ACA"
17.8,11.23,0.11,1.49,0.62,0.005,0.39,0,0,0.0,0.0,0.09,0.0116,0.07,0.0001,0.023,0.006,0.0,0.013,0,0,,,,,119.4282229,1.0,3.0,1,673,156.0,441.0,45.0,66.0,"NRIM/CDS/No5B/1987,Nb is Nb+Ta, ACA"
17.8,11.23,0.11,1.49,0.62,0.005,0.39,0,0,0.0,0.0,0.09,0.0116,0.07,0.0001,0.023,0.006,0.0,0.013,0,0,,,,,119.4282229,1.0,3.0,1,773,154.0,428.0,44.0,66.0,"NRIM/CDS/No5B/1987,Nb is Nb+Ta, ACA"
17.8,11.23,0.11,1.49,0.62,0.005,0.39,0,0,0.0,0.0,0.09,0.0116,0.07,0.0001,0.023,0.006,0.0,0.013,0,0,,,,,119.4282229,1.0,3.0,1,823,140.0,420.0,43.0,62.0,"NRIM/CDS/No5B/1987,Nb is Nb+Ta, ACA"
17.8,11.23,0.11,1.49,0.62,0.005,0.39,0,0,0.0,0.0,0.09,0.0116,0.07,0.0001,0.023,0.006,0.0,0.013,0,0,,,,,119.4282229,1.0,3.0,1,873,156.0,401.0,44.0,68.0,"NRIM/CDS/No5B/1987,Nb is Nb+Ta, ACA"
17.8,11.23,0.11,1.49,0.62,0.005,0.39,0,0,0.0,0.0,0.09,0.0116,0.07,0.0001,0.023,0.006,0.0,0.013,0,0,,,,,119.4282229,1.0,3.0,1,923,143.0,379.0,38.0,66.0,"NRIM/CDS/No5B/1987,Nb is Nb+Ta, ACA"
17.8,11.23,0.11,1.49,0.62,0.005,0.39,0,0,0.0,0.0,0.09,0.0116,0.07,0.0001,0.023,0.006,0.0,0.013,0,0,,,,,119.4282229,1.0,3.0,1,973,126.0,339.0,41.0,61.0,"NRIM/CDS/No5B/1987,Nb is Nb+Ta, ACA"
17.8,11.23,0.11,1.49,0.62,0.005,0.39,0,0,0.0,0.0,0.09,0.0116,0.07,0.0001,0.023,0.006,0.0,0.013,0,0,,,,,119.4282229,1.0,3.0,1,1023,173.0,273.0,45.0,49.0,"NRIM/CDS/No5B/1987,Nb is Nb+Ta, ACA"
18.2,10.92,0.1,1.59,0.54,0.02,0.47,0,0,0.0,0.0,0.09,0.0092,0.07,0.0006,0.023,0.006,0.0,0.058,0,0,,,,,147.0333894,1.0,3.0,1,298,250.0,590.0,67.0,80.0,"NRIM/CDS/No5B/1987, Nb is Nb+Ta, ACB"
18.2,10.92,0.1,1.59,0.54,0.02,0.47,0,0,0.0,0.0,0.09,0.0092,0.07,0.0006,0.023,0.006,0.0,0.058,0,0,,,,,147.0333894,1.0,3.0,1,373,230.0,491.0,54.0,78.0,"NRIM/CDS/No5B/1987, Nb is Nb+Ta, ACB"
18.2,10.92,0.1,1.59,0.54,0.02,0.47,0,0,0.0,0.0,0.09,0.0092,0.07,0.0006,0.023,0.006,0.0,0.058,0,0,,,,,147.0333894,1.0,3.0,1,473,211.0,450.0,42.0,76.0,"NRIM/CDS/No5B/1987, Nb is Nb+Ta, ACB"
18.2,10.92,0.1,1.59,0.54,0.02,0.47,0,0,0.0,0.0,0.09,0.0092,0.07,0.0006,0.023,0.006,0.0,0.058,0,0,,,,,147.0333894,1.0,3.0,1,573,207.0,450.0,41.0,73.0,"NRIM/CDS/No5B/1987, Nb is Nb+Ta, ACB"
18.2,10.92,0.1,1.59,0.54,0.02,0.47,0,0,0.0,0.0,0.09,0.0092,0.07,0.0006,0.023,0.006,0.0,0.058,0,0,,,,,147.0333894,1.0,3.0,1,673,186.0,459.0,39.0,69.0,"NRIM/CDS/No5B/1987, Nb is Nb+Ta, ACB"
18.2,10.92,0.1,1.59,0.54,0.02,0.47,0,0,0.0,0.0,0.09,0.0092,0.07,0.0006,0.023,0.006,0.0,0.058,0,0,,,,,147.0333894,1.0,3.0,1,773,183.0,448.0,42.0,68.0,"NRIM/CDS/No5B/1987, Nb is Nb+Ta, ACB"
18.2,10.92,0.1,1.59,0.54,0.02,0.47,0,0,0.0,0.0,0.09,0.0092,0.07,0.0006,0.023,0.006,0.0,0.058,0,0,,,,,147.0333894,1.0,3.0,1,823,167.0,435.0,39.0,65.0,"NRIM/CDS/No5B/1987, Nb is Nb+Ta, ACB"
18.2,10.92,0.1,1.59,0.54,0.02,0.47,0,0,0.0,0.0,0.09,0.0092,0.07,0.0006,0.023,0.006,0.0,0.058,0,0,,,,,147.0333894,1.0,3.0,1,873,184.0,413.0,34.0,64.0,"NRIM/CDS/No5B/1987, Nb is Nb+Ta, ACB"
18.2,10.92,0.1,1.59,0.54,0.02,0.47,0,0,0.0,0.0,0.09,0.0092,0.07,0.0006,0.023,0.006,0.0,0.058,0,0,,,,,147.0333894,1.0,3.0,1,923,166.0,400.0,35.0,62.0,"NRIM/CDS/No5B/1987, Nb is Nb+Ta, ACB"
18.2,10.92,0.1,1.59,0.54,0.02,0.47,0,0,0.0,0.0,0.09,0.0092,0.07,0.0006,0.023,0.006,0.0,0.058,0,0,,,,,147.0333894,1.0,3.0,1,973,160.0,350.0,36.0,47.0,"NRIM/CDS/No5B/1987, Nb is Nb+Ta, ACB"
18.2,10.92,0.1,1.59,0.54,0.02,0.47,0,0,0.0,0.0,0.09,0.0092,0.07,0.0006,0.023,0.006,0.0,0.058,0,0,,,,,147.0333894,1.0,3.0,1,1023,166.0,286.0,39.0,57.0,"NRIM/CDS/No5B/1987, Nb is Nb+Ta, ACB"
17.9,10.92,0.08,1.46,0.57,0.02,0.42,0,0,0.0,0.0,0.11,0.0106,0.06,0.001,0.023,0.006,0.0,0.023,0,0,,,,,238.8564458,1.0,3.0,1,298,255.0,580.0,67.0,90.0,"NRIM/CDS/No5B/1987, Nb is Nb+Ta, ACC"
17.9,10.92,0.08,1.46,0.57,0.02,0.42,0,0,0.0,0.0,0.11,0.0106,0.06,0.001,0.023,0.006,0.0,0.023,0,0,,,,,238.8564458,1.0,3.0,1,373,231.0,480.0,55.0,79.0,"NRIM/CDS/No5B/1987, Nb is Nb+Ta, ACC"
17.9,10.92,0.08,1.46,0.57,0.02,0.42,0,0,0.0,0.0,0.11,0.0106,0.06,0.001,0.023,0.006,0.0,0.023,0,0,,,,,238.8564458,1.0,3.0,1,473,221.0,443.0,42.0,76.0,"NRIM/CDS/No5B/1987, Nb is Nb+Ta, ACC"
17.9,10.92,0.08,1.46,0.57,0.02,0.42,0,0,0.0,0.0,0.11,0.0106,0.06,0.001,0.023,0.006,0.0,0.023,0,0,,,,,238.8564458,1.0,3.0,1,573,193.0,441.0,41.0,72.0,"NRIM/CDS/No5B/1987, Nb is Nb+Ta, ACC"
17.9,10.92,0.08,1.46,0.57,0.02,0.42,0,0,0.0,0.0,0.11,0.0106,0.06,0.001,0.023,0.006,0.0,0.023,0,0,,,,,238.8564458,1.0,3.0,1,673,190.0,451.0,41.0,70.0,"NRIM/CDS/No5B/1987, Nb is Nb+Ta, ACC"
17.9,10.92,0.08,1.46,0.57,0.02,0.42,0,0,0.0,0.0,0.11,0.0106,0.06,0.001,0.023,0.006,0.0,0.023,0,0,,,,,238.8564458,1.0,3.0,1,773,184.0,437.0,40.0,67.0,"NRIM/CDS/No5B/1987, Nb is Nb+Ta, ACC"
17.9,10.92,0.08,1.46,0.57,0.02,0.42,0,0,0.0,0.0,0.11,0.0106,0.06,0.001,0.023,0.006,0.0,0.023,0,0,,,,,238.8564458,1.0,3.0,1,823,171.0,426.0,39.0,65.0,"NRIM/CDS/No5B/1987, Nb is Nb+Ta, ACC"
17.9,10.92,0.08,1.46,0.57,0.02,0.42,0,0,0.0,0.0,0.11,0.0106,0.06,0.001,0.023,0.006,0.0,0.023,0,0,,,,,238.8564458,1.0,3.0,1,873,167.0,408.0,38.0,66.0,"NRIM/CDS/No5B/1987, Nb is Nb+Ta, ACC"
17.9,10.92,0.08,1.46,0.57,0.02,0.42,0,0,0.0,0.0,0.11,0.0106,0.06,0.001,0.023,0.006,0.0,0.023,0,0,,,,,238.8564458,1.0,3.0,1,923,163.0,375.0,35.0,54.0,"NRIM/CDS/No5B/1987, Nb is Nb+Ta, ACC"
17.9,10.92,0.08,1.46,0.57,0.02,0.42,0,0,0.0,0.0,0.11,0.0106,0.06,0.001,0.023,0.006,0.0,0.023,0,0,,,,,238.8564458,1.0,3.0,1,973,156.0,344.0,31.0,42.0,"NRIM/CDS/No5B/1987, Nb is Nb+Ta, ACC"
17.9,10.92,0.08,1.46,0.57,0.02,0.42,0,0,0.0,0.0,0.11,0.0106,0.06,0.001,0.023,0.006,0.0,0.023,0,0,,,,,238.8564458,1.0,3.0,1,1023,158.0,232.0,42.0,63.0,"NRIM/CDS/No5B/1987, Nb is Nb+Ta, ACC"
18.61,12.61,0.09,1.6,0.53,0.005,0.51,0,0,0.0,0.0,0.08,0.0083,0.08,0.0001,0.023,0.007,0.0,0.065,0,0,1453.0,,1.0,0.0,1024.0,1.0,3.0,1,298,280.0,590.0,59.0,77.0,"NRIM/CDS/No5B/1987, Nb is Nb+Ta, ACG"
18.61,12.61,0.09,1.6,0.53,0.005,0.51,0,0,0.0,0.0,0.08,0.0083,0.08,0.0001,0.023,0.007,0.0,0.065,0,0,1453.0,,1.0,0.0,1024.0,1.0,3.0,1,373,260.0,509.0,47.0,76.0,"NRIM/CDS/No5B/1987, Nb is Nb+Ta, ACG"
18.61,12.61,0.09,1.6,0.53,0.005,0.51,0,0,0.0,0.0,0.08,0.0083,0.08,0.0001,0.023,0.007,0.0,0.065,0,0,1453.0,,1.0,0.0,1024.0,1.0,3.0,1,473,234.0,467.0,40.0,73.0,"NRIM/CDS/No5B/1987, Nb is Nb+Ta, ACG"
18.61,12.61,0.09,1.6,0.53,0.005,0.51,0,0,0.0,0.0,0.08,0.0083,0.08,0.0001,0.023,0.007,0.0,0.065,0,0,1453.0,,1.0,0.0,1024.0,1.0,3.0,1,573,249.0,459.0,36.0,69.0,"NRIM/CDS/No5B/1987, Nb is Nb+Ta, ACG"
18.61,12.61,0.09,1.6,0.53,0.005,0.51,0,0,0.0,0.0,0.08,0.0083,0.08,0.0001,0.023,0.007,0.0,0.065,0,0,1453.0,,1.0,0.0,1024.0,1.0,3.0,1,673,194.0,472.0,39.0,69.0,"NRIM/CDS/No5B/1987, Nb is Nb+Ta, ACG"
18.61,12.61,0.09,1.6,0.53,0.005,0.51,0,0,0.0,0.0,0.08,0.0083,0.08,0.0001,0.023,0.007,0.0,0.065,0,0,1453.0,,1.0,0.0,1024.0,1.0,3.0,1,773,217.0,454.0,38.0,66.0,"NRIM/CDS/No5B/1987, Nb is Nb+Ta, ACG"
18.61,12.61,0.09,1.6,0.53,0.005,0.51,0,0,0.0,0.0,0.08,0.0083,0.08,0.0001,0.023,0.007,0.0,0.065,0,0,1453.0,,1.0,0.0,1024.0,1.0,3.0,1,823,211.0,446.0,35.0,63.0,"NRIM/CDS/No5B/1987, Nb is Nb+Ta, ACG"
18.61,12.61,0.09,1.6,0.53,0.005,0.51,0,0,0.0,0.0,0.08,0.0083,0.08,0.0001,0.023,0.007,0.0,0.065,0,0,1453.0,,1.0,0.0,1024.0,1.0,3.0,1,873,200.0,421.0,37.0,68.0,"NRIM/CDS/No5B/1987, Nb is Nb+Ta, ACG"
18.61,12.61,0.09,1.6,0.53,0.005,0.51,0,0,0.0,0.0,0.08,0.0083,0.08,0.0001,0.023,0.007,0.0,0.065,0,0,1453.0,,1.0,0.0,1024.0,1.0,3.0,1,923,199.0,385.0,35.0,59.0,"NRIM/CDS/No5B/1987, Nb is Nb+Ta, ACG"
18.61,12.61,0.09,1.6,0.53,0.005,0.51,0,0,0.0,0.0,0.08,0.0083,0.08,0.0001,0.023,0.007,0.0,0.065,0,0,1453.0,,1.0,0.0,1024.0,1.0,3.0,1,973,186.0,323.0,33.0,53.0,"NRIM/CDS/No5B/1987, Nb is Nb+Ta, ACG"
18.61,12.61,0.09,1.6,0.53,0.005,0.51,0,0,0.0,0.0,0.08,0.0083,0.08,0.0001,0.023,0.007,0.0,0.065,0,0,1453.0,,1.0,0.0,1024.0,1.0,3.0,1,1023,174.0,261.0,31.0,48.0,"NRIM/CDS/No5B/1987, Nb is Nb+Ta, ACG"
18.82,12.46,0.09,1.59,0.47,0.005,0.52,0,0,0.0,0.0,0.08,0.0074,0.068,0.0007,0.023,0.015,0.0,0.02,0,0,1453.0,,1.0,0.0,1024.0,1.0,3.0,1,298,270.0,590.0,59.0,77.0,"NRIM/CDS/No5B/1987, Nb is Nb+Ta, ACH"
18.82,12.46,0.09,1.59,0.47,0.005,0.52,0,0,0.0,0.0,0.08,0.0074,0.068,0.0007,0.023,0.015,0.0,0.02,0,0,1453.0,,1.0,0.0,1024.0,1.0,3.0,1,373,268.0,505.0,45.0,76.0,"NRIM/CDS/No5B/1987, Nb is Nb+Ta, ACH"
18.82,12.46,0.09,1.59,0.47,0.005,0.52,0,0,0.0,0.0,0.08,0.0074,0.068,0.0007,0.023,0.015,0.0,0.02,0,0,1453.0,,1.0,0.0,1024.0,1.0,3.0,1,473,244.0,462.0,40.0,73.0,"NRIM/CDS/No5B/1987, Nb is Nb+Ta, ACH"
18.82,12.46,0.09,1.59,0.47,0.005,0.52,0,0,0.0,0.0,0.08,0.0074,0.068,0.0007,0.023,0.015,0.0,0.02,0,0,1453.0,,1.0,0.0,1024.0,1.0,3.0,1,573,223.0,457.0,37.0,71.0,"NRIM/CDS/No5B/1987, Nb is Nb+Ta, ACH"
18.82,12.46,0.09,1.59,0.47,0.005,0.52,0,0,0.0,0.0,0.08,0.0074,0.068,0.0007,0.023,0.015,0.0,0.02,0,0,1453.0,,1.0,0.0,1024.0,1.0,3.0,1,673,202.0,462.0,39.0,68.0,"NRIM/CDS/No5B/1987, Nb is Nb+Ta, ACH"
18.82,12.46,0.09,1.59,0.47,0.005,0.52,0,0,0.0,0.0,0.08,0.0074,0.068,0.0007,0.023,0.015,0.0,0.02,0,0,1453.0,,1.0,0.0,1024.0,1.0,3.0,1,773,224.0,454.0,36.0,68.0,"NRIM/CDS/No5B/1987, Nb is Nb+Ta, ACH"
18.82,12.46,0.09,1.59,0.47,0.005,0.52,0,0,0.0,0.0,0.08,0.0074,0.068,0.0007,0.023,0.015,0.0,0.02,0,0,1453.0,,1.0,0.0,1024.0,1.0,3.0,1,823,196.0,440.0,35.0,66.0,"NRIM/CDS/No5B/1987, Nb is Nb+Ta, ACH"
18.82,12.46,0.09,1.59,0.47,0.005,0.52,0,0,0.0,0.0,0.08,0.0074,0.068,0.0007,0.023,0.015,0.0,0.02,0,0,1453.0,,1.0,0.0,1024.0,1.0,3.0,1,873,188.0,426.0,37.0,67.0,"NRIM/CDS/No5B/1987, Nb is Nb+Ta, ACH"
18.82,12.46,0.09,1.59,0.47,0.005,0.52,0,0,0.0,0.0,0.08,0.0074,0.068,0.0007,0.023,0.015,0.0,0.02,0,0,1453.0,,1.0,0.0,1024.0,1.0,3.0,1,923,178.0,378.0,38.0,59.0,"NRIM/CDS/No5B/1987, Nb is Nb+Ta, ACH"
18.82,12.46,0.09,1.59,0.47,0.005,0.52,0,0,0.0,0.0,0.08,0.0074,0.068,0.0007,0.023,0.015,0.0,0.02,0,0,1453.0,,1.0,0.0,1024.0,1.0,3.0,1,973,191.0,299.0,34.0,42.0,"NRIM/CDS/No5B/1987, Nb is Nb+Ta, ACH"
18.82,12.46,0.09,1.59,0.47,0.005,0.52,0,0,0.0,0.0,0.08,0.0074,0.068,0.0007,0.023,0.015,0.0,0.02,0,0,1453.0,,1.0,0.0,1024.0,1.0,3.0,1,1023,171.0,252.0,42.0,44.0,"NRIM/CDS/No5B/1987, Nb is Nb+Ta, ACH"
18.7,12.55,0.16,1.65,0.55,0.005,0.55,0,0,0.0,0.0,0.06,0.008,0.078,0.0003,0.023,0.006,0.0,0.029,0,0,1453.0,,1.0,0.0,1024.0,1.0,3.0,1,298,310.0,600.0,60.0,77.0,"NRIM/CDS/No5B/1987, Nb is Nb+Ta, ACJ"
18.7,12.55,0.16,1.65,0.55,0.005,0.55,0,0,0.0,0.0,0.06,0.008,0.078,0.0003,0.023,0.006,0.0,0.029,0,0,1453.0,,1.0,0.0,1024.0,1.0,3.0,1,373,254.0,518.0,47.0,74.0,"NRIM/CDS/No5B/1987, Nb is Nb+Ta, ACJ"
18.7,12.55,0.16,1.65,0.55,0.005,0.55,0,0,0.0,0.0,0.06,0.008,0.078,0.0003,0.023,0.006,0.0,0.029,0,0,1453.0,,1.0,0.0,1024.0,1.0,3.0,1,473,244.0,477.0,41.0,76.0,"NRIM/CDS/No5B/1987, Nb is Nb+Ta, ACJ"
18.7,12.55,0.16,1.65,0.55,0.005,0.55,0,0,0.0,0.0,0.06,0.008,0.078,0.0003,0.023,0.006,0.0,0.029,0,0,1453.0,,1.0,0.0,1024.0,1.0,3.0,1,573,228.0,480.0,40.0,72.0,"NRIM/CDS/No5B/1987, Nb is Nb+Ta, ACJ"
18.7,12.55,0.16,1.65,0.55,0.005,0.55,0,0,0.0,0.0,0.06,0.008,0.078,0.0003,0.023,0.006,0.0,0.029,0,0,1453.0,,1.0,0.0,1024.0,1.0,3.0,1,673,218.0,482.0,38.0,66.0,"NRIM/CDS/No5B/1987, Nb is Nb+Ta, ACJ"
18.7,12.55,0.16,1.65,0.55,0.005,0.55,0,0,0.0,0.0,0.06,0.008,0.078,0.0003,0.023,0.006,0.0,0.029,0,0,1453.0,,1.0,0.0,1024.0,1.0,3.0,1,773,237.0,477.0,37.0,63.0,"NRIM/CDS/No5B/1987, Nb is Nb+Ta, ACJ"
18.7,12.55,0.16,1.65,0.55,0.005,0.55,0,0,0.0,0.0,0.06,0.008,0.078,0.0003,0.023,0.006,0.0,0.029,0,0,1453.0,,1.0,0.0,1024.0,1.0,3.0,1,823,212.0,471.0,36.0,64.0,"NRIM/CDS/No5B/1987, Nb is Nb+Ta, ACJ"
18.7,12.55,0.16,1.65,0.55,0.005,0.55,0,0,0.0,0.0,0.06,0.008,0.078,0.0003,0.023,0.006,0.0,0.029,0,0,1453.0,,1.0,0.0,1024.0,1.0,3.0,1,873,211.0,445.0,35.0,66.0,"NRIM/CDS/No5B/1987, Nb is Nb+Ta, ACJ"
18.7,12.55,0.16,1.65,0.55,0.005,0.55,0,0,0.0,0.0,0.06,0.008,0.078,0.0003,0.023,0.006,0.0,0.029,0,0,1453.0,,1.0,0.0,1024.0,1.0,3.0,1,923,193.0,405.0,37.0,57.0,"NRIM/CDS/No5B/1987, Nb is Nb+Ta, ACJ"
18.7,12.55,0.16,1.65,0.55,0.005,0.55,0,0,0.0,0.0,0.06,0.008,0.078,0.0003,0.023,0.006,0.0,0.029,0,0,1453.0,,1.0,0.0,1024.0,1.0,3.0,1,973,185.0,339.0,34.0,41.0,"NRIM/CDS/No5B/1987, Nb is Nb+Ta, ACJ"
18.7,12.55,0.16,1.65,0.55,0.005,0.55,0,0,0.0,0.0,0.06,0.008,0.078,0.0003,0.023,0.006,0.0,0.029,0,0,1453.0,,1.0,0.0,1024.0,1.0,3.0,1,1023,183.0,270.0,37.0,50.0,"NRIM/CDS/No5B/1987, Nb is Nb+Ta, ACJ"
18.02,12.27,0.02,1.56,0.55,0.005,0.49,0,0,0.0,0.0,0.06,0.014,0.06,0.0005,0.026,0.01,0.0,0.121,0,0,1393.0,600.0,1.0,0.0,256.0,1.0,4.5,1,298,220.0,560.0,69.0,80.0,"NRIM/CDS/No5B/1987, Nb is Nb+Ta, ACL"
18.02,12.27,0.02,1.56,0.55,0.005,0.49,0,0,0.0,0.0,0.06,0.014,0.06,0.0005,0.026,0.01,0.0,0.121,0,0,1393.0,600.0,1.0,0.0,256.0,1.0,4.5,1,373,187.0,471.0,52.0,78.0,"NRIM/CDS/No5B/1987, Nb is Nb+Ta, ACL"
17.71,12.27,0.02,1.56,0.55,0.005,0.49,0,0,0.0,0.0,0.06,0.014,0.06,0.0005,0.026,0.01,0.0,0.121,0,0,1393.0,600.0,1.0,0.0,256.0,1.0,4.5,1,473,181.0,437.0,44.0,77.0,"NRIM/CDS/No5B/1987, Nb is Nb+Ta, ACL"
17.71,12.27,0.02,1.56,0.55,0.005,0.49,0,0,0.0,0.0,0.06,0.014,0.06,0.0005,0.026,0.01,0.0,0.121,0,0,1393.0,600.0,1.0,0.0,256.0,1.0,4.5,1,573,164.0,434.0,41.0,73.0,"NRIM/CDS/No5B/1987, Nb is Nb+Ta, ACL"
17.71,12.27,0.02,1.56,0.55,0.005,0.49,0,0,0.0,0.0,0.06,0.014,0.06,0.0005,0.026,0.01,0.0,0.121,0,0,1393.0,600.0,1.0,0.0,256.0,1.0,4.5,1,673,158.0,442.0,44.0,67.0,"NRIM/CDS/No5B/1987, Nb is Nb+Ta, ACL"
17.71,12.27,0.02,1.56,0.55,0.005,0.49,0,0,0.0,0.0,0.06,0.014,0.06,0.0005,0.026,0.01,0.0,0.121,0,0,1393.0,600.0,1.0,0.0,256.0,1.0,4.5,1,773,150.0,431.0,41.0,69.0,"NRIM/CDS/No5B/1987, Nb is Nb+Ta, ACL"
17.71,12.27,0.02,1.56,0.55,0.005,0.49,0,0,0.0,0.0,0.06,0.014,0.06,0.0005,0.026,0.01,0.0,0.121,0,0,1393.0,600.0,1.0,0.0,256.0,1.0,4.5,1,823,143.0,429.0,42.0,65.0,"NRIM/CDS/No5B/1987, Nb is Nb+Ta, ACL"
17.71,12.27,0.02,1.56,0.55,0.005,0.49,0,0,0.0,0.0,0.06,0.014,0.06,0.0005,0.026,0.01,0.0,0.121,0,0,1393.0,600.0,1.0,0.0,256.0,1.0,4.5,1,873,139.0,398.0,38.0,68.0,"NRIM/CDS/No5B/1987, Nb is Nb+Ta, ACL"
17.71,12.27,0.02,1.56,0.55,0.005,0.49,0,0,0.0,0.0,0.06,0.014,0.06,0.0005,0.026,0.01,0.0,0.121,0,0,1393.0,600.0,1.0,0.0,256.0,1.0,4.5,1,923,138.0,378.0,37.0,57.0,"NRIM/CDS/No5B/1987, Nb is Nb+Ta, ACL"
17.71,12.27,0.02,1.56,0.55,0.005,0.49,0,0,0.0,0.0,0.06,0.014,0.06,0.0005,0.026,0.01,0.0,0.121,0,0,1393.0,600.0,1.0,0.0,256.0,1.0,4.5,1,973,137.0,321.0,29.0,37.0,"NRIM/CDS/No5B/1987, Nb is Nb+Ta, ACL"
17.71,12.27,0.02,1.56,0.55,0.005,0.49,0,0,0.0,0.0,0.06,0.014,0.06,0.0005,0.026,0.01,0.0,0.121,0,0,1393.0,600.0,1.0,0.0,256.0,1.0,4.5,1,1023,132.0,257.0,33.0,40.0,"NRIM/CDS/No5B/1987, Nb is Nb+Ta, ACL"
17.71,12.62,0.02,1.67,0.54,0.005,0.53,0,0,0.0,0.0,0.05,0.013,0.06,0.0002,0.028,0.016,0.0,0.161,0,0,1393.0,600.0,1.0,0.0,445.7218884,1.0,4.5,1,298,225.0,550.0,66.0,82.0,"NRIM/CDS/No5B/1987, Nb is Nb+Ta, ACM"
17.71,12.62,0.02,1.67,0.54,0.005,0.53,0,0,0.0,0.0,0.05,0.013,0.06,0.0002,0.028,0.016,0.0,0.161,0,0,1393.0,600.0,1.0,0.0,445.7218884,1.0,4.5,1,373,204.0,472.0,52.0,77.0,"NRIM/CDS/No5B/1987, Nb is Nb+Ta, ACM"
17.71,12.62,0.02,1.67,0.54,0.005,0.53,0,0,0.0,0.0,0.05,0.013,0.06,0.0002,0.028,0.016,0.0,0.161,0,0,1393.0,600.0,1.0,0.0,445.7218884,1.0,4.5,1,473,183.0,439.0,44.0,73.0,"NRIM/CDS/No5B/1987, Nb is Nb+Ta, ACM"
17.71,12.62,0.02,1.67,0.54,0.005,0.53,0,0,0.0,0.0,0.05,0.013,0.06,0.0002,0.028,0.016,0.0,0.161,0,0,1393.0,600.0,1.0,0.0,445.7218884,1.0,4.5,1,573,177.0,439.0,42.0,72.0,"NRIM/CDS/No5B/1987, Nb is Nb+Ta, ACM"
17.71,12.62,0.02,1.67,0.54,0.005,0.53,0,0,0.0,0.0,0.05,0.013,0.06,0.0002,0.028,0.016,0.0,0.161,0,0,1393.0,600.0,1.0,0.0,445.7218884,1.0,4.5,1,673,166.0,444.0,42.0,66.0,"NRIM/CDS/No5B/1987, Nb is Nb+Ta, ACM"
17.71,12.62,0.02,1.67,0.54,0.005,0.53,0,0,0.0,0.0,0.05,0.013,0.06,0.0002,0.028,0.016,0.0,0.161,0,0,1393.0,600.0,1.0,0.0,445.7218884,1.0,4.5,1,773,161.0,436.0,38.0,69.0,"NRIM/CDS/No5B/1987, Nb is Nb+Ta, ACM"
17.71,12.62,0.02,1.67,0.54,0.005,0.53,0,0,0.0,0.0,0.05,0.013,0.06,0.0002,0.028,0.016,0.0,0.161,0,0,1393.0,600.0,1.0,0.0,445.7218884,1.0,4.5,1,823,155.0,432.0,42.0,66.0,"NRIM/CDS/No5B/1987, Nb is Nb+Ta, ACM"
17.71,12.62,0.02,1.67,0.54,0.005,0.53,0,0,0.0,0.0,0.05,0.013,0.06,0.0002,0.028,0.016,0.0,0.161,0,0,1393.0,600.0,1.0,0.0,445.7218884,1.0,4.5,1,873,142.0,409.0,40.0,62.0,"NRIM/CDS/No5B/1987, Nb is Nb+Ta, ACM"
17.71,12.62,0.02,1.67,0.54,0.005,0.53,0,0,0.0,0.0,0.05,0.013,0.06,0.0002,0.028,0.016,0.0,0.161,0,0,1393.0,600.0,1.0,0.0,445.7218884,1.0,4.5,1,923,150.0,375.0,32.0,40.0,"NRIM/CDS/No5B/1987, Nb is Nb+Ta, ACM"
17.71,12.62,0.02,1.67,0.54,0.005,0.53,0,0,0.0,0.0,0.05,0.013,0.06,0.0002,0.028,0.016,0.0,0.161,0,0,1393.0,600.0,1.0,0.0,445.7218884,1.0,4.5,1,973,146.0,309.0,38.0,31.0,"NRIM/CDS/No5B/1987, Nb is Nb+Ta, ACM"
17.71,12.62,0.02,1.67,0.54,0.005,0.53,0,0,0.0,0.0,0.05,0.013,0.06,0.0002,0.028,0.016,0.0,0.161,0,0,1393.0,600.0,1.0,0.0,445.7218884,1.0,4.5,1,1023,172.0,249.0,42.0,47.0,"NRIM/CDS/No5B/1987, Nb is Nb+Ta, ACM"
17.71,12.62,0.02,1.67,0.54,0.005,0.53,0,0,0.0,0.0,0.05,0.013,0.06,0.0002,0.028,0.016,0.0,0.161,0,0,1393.0,600.0,1.0,0.0,445.7218884,1.0,4.5,1,1073,126.0,203.0,39.0,46.0,"NRIM/CDS/No5B/1987, Nb is Nb+Ta, ACM"
17.86,12.59,0.25,1.74,0.61,0.005,0.39,0,0,0.0,0.0,0.06,0.019,0.06,0.001,0.02,0.006,0.0,0.04,0,0,1393.0,600.0,1.0,0.0,207.9366135,1.0,4.5,1,298,180.0,540.0,71.0,82.0,"NRIM/CDS/No5B/1987, Nb is Nb+Ta, ACN"
17.86,12.59,0.25,1.74,0.61,0.005,0.39,0,0,0.0,0.0,0.06,0.019,0.06,0.001,0.02,0.006,0.0,0.04,0,0,1393.0,600.0,1.0,0.0,207.9366135,1.0,4.5,1,373,178.0,463.0,54.0,82.0,"NRIM/CDS/No5B/1987, Nb is Nb+Ta, ACN"
17.86,12.59,0.25,1.74,0.61,0.005,0.39,0,0,0.0,0.0,0.06,0.019,0.06,0.001,0.02,0.006,0.0,0.04,0,0,1393.0,600.0,1.0,0.0,207.9366135,1.0,4.5,1,473,169.0,427.0,46.0,79.0,"NRIM/CDS/No5B/1987, Nb is Nb+Ta, ACN"
17.86,12.59,0.25,1.74,0.61,0.005,0.39,0,0,0.0,0.0,0.06,0.019,0.06,0.001,0.02,0.006,0.0,0.04,0,0,1393.0,600.0,1.0,0.0,207.9366135,1.0,4.5,1,573,143.0,429.0,46.0,77.0,"NRIM/CDS/No5B/1987, Nb is Nb+Ta, ACN"
17.86,12.59,0.25,1.74,0.61,0.005,0.39,0,0,0.0,0.0,0.06,0.019,0.06,0.001,0.02,0.006,0.0,0.04,0,0,1393.0,600.0,1.0,0.0,207.9366135,1.0,4.5,1,673,171.0,439.0,46.0,73.0,"NRIM/CDS/No5B/1987, Nb is Nb+Ta, ACN"
17.86,12.59,0.25,1.74,0.61,0.005,0.39,0,0,0.0,0.0,0.06,0.019,0.06,0.001,0.02,0.006,0.0,0.04,0,0,1393.0,600.0,1.0,0.0,207.9366135,1.0,4.5,1,773,136.0,417.0,45.0,72.0,"NRIM/CDS/No5B/1987, Nb is Nb+Ta, ACN"
17.86,12.59,0.25,1.74,0.61,0.005,0.39,0,0,0.0,0.0,0.06,0.019,0.06,0.001,0.02,0.006,0.0,0.04,0,0,1393.0,600.0,1.0,0.0,207.9366135,1.0,4.5,1,823,126.0,416.0,41.0,67.0,"NRIM/CDS/No5B/1987, Nb is Nb+Ta, ACN"
17.86,12.59,0.25,1.74,0.61,0.005,0.39,0,0,0.0,0.0,0.06,0.019,0.06,0.001,0.02,0.006,0.0,0.04,0,0,1393.0,600.0,1.0,0.0,207.9366135,1.0,4.5,1,873,127.0,396.0,43.0,70.0,"NRIM/CDS/No5B/1987, Nb is Nb+Ta, ACN"
17.86,12.59,0.25,1.74,0.61,0.005,0.39,0,0,0.0,0.0,0.06,0.019,0.06,0.001,0.02,0.006,0.0,0.04,0,0,1393.0,600.0,1.0,0.0,207.9366135,1.0,4.5,1,923,121.0,347.0,40.0,58.0,"NRIM/CDS/No5B/1987, Nb is Nb+Ta, ACN"
17.86,12.59,0.25,1.74,0.61,0.005,0.39,0,0,0.0,0.0,0.06,0.019,0.06,0.001,0.02,0.006,0.0,0.04,0,0,1393.0,600.0,1.0,0.0,207.9366135,1.0,4.5,1,973,119.0,288.0,32.0,40.0,"NRIM/CDS/No5B/1987, Nb is Nb+Ta, ACN"
17.86,12.59,0.25,1.74,0.61,0.005,0.39,0,0,0.0,0.0,0.06,0.019,0.06,0.001,0.02,0.006,0.0,0.04,0,0,1393.0,600.0,1.0,0.0,207.9366135,1.0,4.5,1,1023,117.0,263.0,40.0,47.0,"NRIM/CDS/No5B/1987, Nb is Nb+Ta, ACN"
16.73,13.32,2.38,1.69,0.59,0.02,0.011,0,0,0.0,0.0,0.07,0.03,0.06,0.001,0.024,0.017,0.0,0.015,0,0,1373.0,600.0,1.0,0.0,62.5,1.0,4.5,1,298,224.0,578.0,68.0,81.0,"NRIM/CDS/No6B/1972, Nb is Nb+Ta, AAA"
16.73,13.32,2.38,1.69,0.59,0.02,0.011,0,0,0.0,0.0,0.07,0.03,0.06,0.001,0.024,0.017,0.0,0.015,0,0,1373.0,600.0,1.0,0.0,62.5,1.0,4.5,1,373,198.0,509.0,54.0,81.0,"NRIM/CDS/No6B/1972, Nb is Nb+Ta, AAA"
16.73,13.32,2.38,1.69,0.59,0.02,0.011,0,0,0.0,0.0,0.07,0.03,0.06,0.001,0.024,0.017,0.0,0.015,0,0,1373.0,600.0,1.0,0.0,62.5,1.0,4.5,1,473,175.0,480.0,47.0,77.0,"NRIM/CDS/No6B/1972, Nb is Nb+Ta, AAA"
16.73,13.32,2.38,1.69,0.59,0.02,0.011,0,0,0.0,0.0,0.07,0.03,0.06,0.001,0.024,0.017,0.0,0.015,0,0,1373.0,600.0,1.0,0.0,62.5,1.0,4.5,1,573,160.0,480.0,46.0,76.0,"NRIM/CDS/No6B/1972, Nb is Nb+Ta, AAA"
16.73,13.32,2.38,1.69,0.59,0.02,0.011,0,0,0.0,0.0,0.07,0.03,0.06,0.001,0.024,0.017,0.0,0.015,0,0,1373.0,600.0,1.0,0.0,62.5,1.0,4.5,1,673,146.0,485.0,44.0,70.0,"NRIM/CDS/No6B/1972, Nb is Nb+Ta, AAA"
16.73,13.32,2.38,1.69,0.59,0.02,0.011,0,0,0.0,0.0,0.07,0.03,0.06,0.001,0.024,0.017,0.0,0.015,0,0,1373.0,600.0,1.0,0.0,62.5,1.0,4.5,1,773,141.0,475.0,47.0,70.0,"NRIM/CDS/No6B/1972, Nb is Nb+Ta, AAA"
16.73,13.32,2.38,1.69,0.59,0.02,0.011,0,0,0.0,0.0,0.07,0.03,0.06,0.001,0.024,0.017,0.0,0.015,0,0,1373.0,600.0,1.0,0.0,62.5,1.0,4.5,1,823,146.0,460.0,45.0,68.0,"NRIM/CDS/No6B/1972, Nb is Nb+Ta, AAA"
16.73,13.32,2.38,1.69,0.59,0.02,0.011,0,0,0.0,0.0,0.07,0.03,0.06,0.001,0.024,0.017,0.0,0.015,0,0,1373.0,600.0,1.0,0.0,62.5,1.0,4.5,1,873,129.0,419.0,46.0,72.0,"NRIM/CDS/No6B/1972, Nb is Nb+Ta, AAA"
16.73,13.32,2.38,1.69,0.59,0.02,0.011,0,0,0.0,0.0,0.07,0.03,0.06,0.001,0.024,0.017,0.0,0.015,0,0,1373.0,600.0,1.0,0.0,62.5,1.0,4.5,1,923,136.0,343.0,44.0,64.0,"NRIM/CDS/No6B/1972, Nb is Nb+Ta, AAA"
16.73,13.32,2.38,1.69,0.59,0.02,0.011,0,0,0.0,0.0,0.07,0.03,0.06,0.001,0.024,0.017,0.0,0.015,0,0,1373.0,600.0,1.0,0.0,62.5,1.0,4.5,1,973,135.0,307.0,60.0,65.0,"NRIM/CDS/No6B/1972, Nb is Nb+Ta, AAA"
