Repository: ai-materials-platform/ai-materials-discovery-platform

# AI Materials Discovery Platform v2.0

> 스테인리스강(오스테나이트계)의 화학 조성과 공정 변수를 기반으로 기계적 물성을 예측하는 AI 플랫폼

---

## 개요

본 플랫폼은 재료공학 도메인 지식과 머신러닝을 결합하여, 연구자가 Excel 데이터 하나로 **전처리 → 학습 → 성능 분석 → 물성 추론**을 하나의 데스크톱 앱에서 수행할 수 있도록 설계된 시스템입니다.

### 예측 대상 물성

| 구분 | 물성 | 단위 |
|------|------|------|
| 강도 | 0.2% 항복강도 (Proof Stress) | MPa |
| 강도 | 인장강도 (UTS) | MPa |
| 연성 | 연신율 (Elongation) | % |
| 연성 | 단면 수축률 (Area Reduction) | % |

---

## 시스템 아키텍처

```
사용자
  └→ PyQt6 데스크톱 앱
       ├→ DataEngine  (전처리 / Feature Engineering)
       └→ ModelEngine (RF / GBM / MLP / TFP 앙상블)
```

- **PyQt6** 기반 네이티브 데스크톱 GUI
- Python 엔진과 직접 통신 (별도 서버 불필요)
- 학습 진행 상태를 QThread로 실시간 전달

---

File: data/processed/austenitic_clean.csv (part 2 of 9)
Cr,Ni,Mo,Mn,Si,Nb,Ti,Zr,Ta,V,W,Cu,N,C,B,P,S,Co,Al,Sn,Pb,Solution_treatment_temperature,Solution_treatment_time(s),Water_Quenched_after_s.t.,Air_Quenched_after_s.t.,Grains mm-2,Type of melting,Size of ingot,Product form,Temperature (K),0.2%proof_stress (M Pa),UTS (M Pa),Elongation (%),Area_reduction (%),Comments
16.73,13.32,2.38,1.69,0.59,0.02,0.011,0,0,0.0,0.0,0.07,0.03,0.06,0.001,0.024,0.017,0.0,0.015,0,0,1373.0,600.0,1.0,0.0,62.5,1.0,4.5,1,1023,125.0,234.0,64.0,66.0,"NRIM/CDS/No6B/1972, Nb is Nb+Ta, AAA"
16.42,13.21,2.34,1.51,0.52,0.01,0.011,0,0,0.0,0.0,0.14,0.034,0.05,0.0005,0.021,0.01,0.0,0.018,0,0,1373.0,600.0,1.0,0.0,60.4,1.0,4.5,1,298,213.0,568.0,68.0,81.0,"NRIM/CDS/No6B/1972 astm?, Nb is Nb+Ta, AAB"
16.42,13.21,2.34,1.51,0.52,0.01,0.011,0,0,0.0,0.0,0.14,0.034,0.05,0.0005,0.021,0.01,0.0,0.018,0,0,1373.0,600.0,1.0,0.0,60.4,1.0,4.5,1,373,202.0,498.0,55.0,78.0,"NRIM/CDS/No6B/1972 astm?, Nb is Nb+Ta, AAB"
16.42,13.21,2.34,1.51,0.52,0.01,0.011,0,0,0.0,0.0,0.14,0.034,0.05,0.0005,0.021,0.01,0.0,0.018,0,0,1373.0,600.0,1.0,0.0,60.4,1.0,4.5,1,473,173.0,461.0,46.0,79.0,"NRIM/CDS/No6B/1972 astm?, Nb is Nb+Ta, AAB"
16.42,13.21,2.34,1.51,0.52,0.01,0.011,0,0,0.0,0.0,0.14,0.034,0.05,0.0005,0.021,0.01,0.0,0.018,0,0,1373.0,600.0,1.0,0.0,60.4,1.0,4.5,1,573,151.0,461.0,43.0,73.0,"NRIM/CDS/No6B/1972 astm?, Nb is Nb+Ta, AAB"
16.42,13.21,2.34,1.51,0.52,0.01,0.011,0,0,0.0,0.0,0.14,0.034,0.05,0.0005,0.021,0.01,0.0,0.018,0,0,1373.0,600.0,1.0,0.0,60.4,1.0,4.5,1,673,140.0,462.0,45.0,71.0,"NRIM/CDS/No6B/1972 astm?, Nb is Nb+Ta, AAB"
16.42,13.21,2.34,1.51,0.52,0.01,0.011,0,0,0.0,0.0,0.14,0.034,0.05,0.0005,0.021,0.01,0.0,0.018,0,0,1373.0,600.0,1.0,0.0,60.4,1.0,4.5,1,773,135.0,450.0,44.0,72.0,"NRIM/CDS/No6B/1972 astm?, Nb is Nb+Ta, AAB"
16.42,13.21,2.34,1.51,0.52,0.01,0.011,0,0,0.0,0.0,0.14,0.034,0.05,0.0005,0.021,0.01,0.0,0.018,0,0,1373.0,600.0,1.0,0.0,60.4,1.0,4.5,1,823,125.0,431.0,46.0,71.0,"NRIM/CDS/No6B/1972 astm?, Nb is Nb+Ta, AAB"
16.42,13.21,2.34,1.51,0.52,0.01,0.011,0,0,0.0,0.0,0.14,0.034,0.05,0.0005,0.021,0.01,0.0,0.018,0,0,1373.0,600.0,1.0,0.0,60.4,1.0,4.5,1,873,134.0,405.0,46.0,72.0,"NRIM/CDS/No6B/1972 astm?, Nb is Nb+Ta, AAB"
16.42,13.21,2.34,1.51,0.52,0.01,0.011,0,0,0.0,0.0,0.14,0.034,0.05,0.0005,0.021,0.01,0.0,0.018,0,0,1373.0,600.0,1.0,0.0,60.4,1.0,4.5,1,923,122.0,346.0,49.0,71.0,"NRIM/CDS/No6B/1972 astm?, Nb is Nb+Ta, AAB"
16.42,13.21,2.34,1.51,0.52,0.01,0.011,0,0,0.0,0.0,0.14,0.034,0.05,0.0005,0.021,0.01,0.0,0.018,0,0,1373.0,600.0,1.0,0.0,60.4,1.0,4.5,1,973,114.0,286.0,59.0,60.0,"NRIM/CDS/No6B/1972 astm?, Nb is Nb+Ta, AAB"
16.42,13.21,2.34,1.51,0.52,0.01,0.011,0,0,0.0,0.0,0.14,0.034,0.05,0.0005,0.021,0.01,0.0,0.018,0,0,1373.0,600.0,1.0,0.0,60.4,1.0,4.5,1,1023,120.0,242.0,69.0,66.0,"NRIM/CDS/No6B/1972 astm?, Nb is Nb+Ta, AAB"
17.5,13.5,2.28,1.52,0.71,0.02,0.055,0,0,0.0,0.0,0.17,0.035,0.05,0.0013,0.022,0.013,0.0,0.027,0,0,1373.0,600.0,1.0,0.0,74.0,1.0,4.5,1,298,234.0,572.0,66.0,82.0,"NRIM/CDS/No6B/1972 astm?, Nb is Nb+Ta, AAC"
17.5,13.5,2.28,1.52,0.71,0.02,0.055,0,0,0.0,0.0,0.17,0.035,0.05,0.0013,0.022,0.013,0.0,0.027,0,0,1373.0,600.0,1.0,0.0,74.0,1.0,4.5,1,373,203.0,507.0,54.0,82.0,"NRIM/CDS/No6B/1972 astm?, Nb is Nb+Ta, AAC"
17.5,13.5,2.28,1.52,0.71,0.02,0.055,0,0,0.0,0.0,0.17,0.035,0.05,0.0013,0.022,0.013,0.0,0.027,0,0,1373.0,600.0,1.0,0.0,74.0,1.0,4.5,1,473,171.0,469.0,46.0,80.0,"NRIM/CDS/No6B/1972 astm?, Nb is Nb+Ta, AAC"
17.5,13.5,2.28,1.52,0.71,0.02,0.055,0,0,0.0,0.0,0.17,0.035,0.05,0.0013,0.022,0.013,0.0,0.027,0,0,1373.0,600.0,1.0,0.0,74.0,1.0,4.5,1,573,156.0,472.0,44.0,75.0,"NRIM/CDS/No6B/1972 astm?, Nb is Nb+Ta, AAC"
17.5,13.5,2.28,1.52,0.71,0.02,0.055,0,0,0.0,0.0,0.17,0.035,0.05,0.0013,0.022,0.013,0.0,0.027,0,0,1373.0,600.0,1.0,0.0,74.0,1.0,4.5,1,673,148.0,478.0,44.0,70.0,"NRIM/CDS/No6B/1972 astm?, Nb is Nb+Ta, AAC"
17.5,13.5,2.28,1.52,0.71,0.02,0.055,0,0,0.0,0.0,0.17,0.035,0.05,0.0013,0.022,0.013,0.0,0.027,0,0,1373.0,600.0,1.0,0.0,74.0,1.0,4.5,1,773,146.0,466.0,46.0,71.0,"NRIM/CDS/No6B/1972 astm?, Nb is Nb+Ta, AAC"
17.5,13.5,2.28,1.52,0.71,0.02,0.055,0,0,0.0,0.0,0.17,0.035,0.05,0.0013,0.022,0.013,0.0,0.027,0,0,1373.0,600.0,1.0,0.0,74.0,1.0,4.5,1,823,148.0,453.0,45.0,68.0,"NRIM/CDS/No6B/1972 astm?, Nb is Nb+Ta, AAC"
17.5,13.5,2.28,1.52,0.71,0.02,0.055,0,0,0.0,0.0,0.17,0.035,0.05,0.0013,0.022,0.013,0.0,0.027,0,0,1373.0,600.0,1.0,0.0,74.0,1.0,4.5,1,873,130.0,419.0,44.0,71.0,"NRIM/CDS/No6B/1972 astm?, Nb is Nb+Ta, AAC"
17.5,13.5,2.28,1.52,0.71,0.02,0.055,0,0,0.0,0.0,0.17,0.035,0.05,0.0013,0.022,0.013,0.0,0.027,0,0,1373.0,600.0,1.0,0.0,74.0,1.0,4.5,1,923,130.0,367.0,49.0,71.0,"NRIM/CDS/No6B/1972 astm?, Nb is Nb+Ta, AAC"
17.5,13.5,2.28,1.52,0.71,0.02,0.055,0,0,0.0,0.0,0.17,0.035,0.05,0.0013,0.022,0.013,0.0,0.027,0,0,1373.0,600.0,1.0,0.0,74.0,1.0,4.5,1,973,122.0,300.0,55.0,62.0,"NRIM/CDS/No6B/1972 astm?, Nb is Nb+Ta, AAC"
17.5,13.5,2.28,1.52,0.71,0.02,0.055,0,0,0.0,0.0,0.17,0.035,0.05,0.0013,0.022,0.013,0.0,0.027,0,0,1373.0,600.0,1.0,0.0,74.0,1.0,4.5,1,1023,120.0,248.0,67.0,68.0,"NRIM/CDS/No6B/1972 astm?, Nb is Nb+Ta, AAC"
16.86,13.65,2.14,1.56,0.58,0.01,0.028,0,0,0.0,0.0,0.17,0.025,0.058,0.0009,0.027,0.008,0.0,0.041,0,0,1403.0,,1.0,0.0,56.0,1.0,3.0,1,298,267.0,572.0,66.0,82.0,"NRIM/CDS/No6B/1972 astm?, Nb is Nb+Ta, AAD"
16.86,13.65,2.14,1.56,0.58,0.01,0.028,0,0,0.0,0.0,0.17,0.025,0.058,0.0009,0.027,0.008,0.0,0.041,0,0,1403.0,,1.0,0.0,56.0,1.0,3.0,1,373,250.0,512.0,51.0,82.0,"NRIM/CDS/No6B/1972 astm?, Nb is Nb+Ta, AAD"
16.86,13.65,2.14,1.56,0.58,0.01,0.028,0,0,0.0,0.0,0.17,0.025,0.058,0.0009,0.027,0.008,0.0,0.041,0,0,1403.0,,1.0,0.0,56.0,1.0,3.0,1,473,207.0,480.0,45.0,79.0,"NRIM/CDS/No6B/1972 astm?, Nb is Nb+Ta, AAD"
16.86,13.65,2.14,1.56,0.58,0.01,0.028,0,0,0.0,0.0,0.17,0.025,0.058,0.0009,0.027,0.008,0.0,0.041,0,0,1403.0,,1.0,0.0,56.0,1.0,3.0,1,573,195.0,481.0,45.0,73.0,"NRIM/CDS/No6B/1972 astm?, Nb is Nb+Ta, AAD"
16.86,13.65,2.14,1.56,0.58,0.01,0.028,0,0,0.0,0.0,0.17,0.025,0.058,0.0009,0.027,0.008,0.0,0.041,0,0,1403.0,,1.0,0.0,56.0,1.0,3.0,1,673,190.0,484.0,43.0,72.0,"NRIM/CDS/No6B/1972 astm?, Nb is Nb+Ta, AAD"
16.86,13.65,2.14,1.56,0.58,0.01,0.028,0,0,0.0,0.0,0.17,0.025,0.058,0.0009,0.027,0.008,0.0,0.041,0,0,1403.0,,1.0,0.0,56.0,1.0,3.0,1,773,164.0,462.0,46.0,71.0,"NRIM/CDS/No6B/1972 astm?, Nb is Nb+Ta, AAD"
16.86,13.65,2.14,1.56,0.58,0.01,0.028,0,0,0.0,0.0,0.17,0.025,0.058,0.0009,0.027,0.008,0.0,0.041,0,0,1403.0,,1.0,0.0,56.0,1.0,3.0,1,823,174.0,456.0,46.0,71.0,"NRIM/CDS/No6B/1972 astm?, Nb is Nb+Ta, AAD"
16.86,13.65,2.14,1.56,0.58,0.01,0.028,0,0,0.0,0.0,0.17,0.025,0.058,0.0009,0.027,0.008,0.0,0.041,0,0,1403.0,,1.0,0.0,56.0,1.0,3.0,1,873,160.0,394.0,46.0,71.0,"NRIM/CDS/No6B/1972 astm?, Nb is Nb+Ta, AAD"
16.86,13.65,2.14,1.56,0.58,0.01,0.028,0,0,0.0,0.0,0.17,0.025,0.058,0.0009,0.027,0.008,0.0,0.041,0,0,1403.0,,1.0,0.0,56.0,1.0,3.0,1,923,147.0,371.0,51.0,71.0,"NRIM/CDS/No6B/1972 astm?, Nb is Nb+Ta, AAD"
16.86,13.65,2.14,1.56,0.58,0.01,0.028,0,0,0.0,0.0,0.17,0.025,0.058,0.0009,0.027,0.008,0.0,0.041,0,0,1403.0,,1.0,0.0,56.0,1.0,3.0,1,973,146.0,273.0,52.0,64.0,"NRIM/CDS/No6B/1972 astm?, Nb is Nb+Ta, AAD"
16.86,13.65,2.14,1.56,0.58,0.01,0.028,0,0,0.0,0.0,0.17,0.025,0.058,0.0009,0.027,0.008,0.0,0.041,0,0,1403.0,,1.0,0.0,56.0,1.0,3.0,1,1023,138.0,245.0,62.0,63.0,"NRIM/CDS/No6B/1972 astm?, Nb is Nb+Ta, AAD"
16.9,13.51,2.08,1.6,0.62,0.01,0.037,0,0,0.0,0.0,0.16,0.028,0.078,0.001,0.021,0.008,0.0,0.031,0,0,1403.0,,1.0,0.0,56.0,1.0,3.0,1,298,274.0,594.0,67.0,82.0,"NRIM/CDS/No6B/1972 astm?, Nb is Nb+Ta, AAE"
16.9,13.51,2.08,1.6,0.62,0.01,0.037,0,0,0.0,0.0,0.16,0.028,0.078,0.001,0.021,0.008,0.0,0.031,0,0,1403.0,,1.0,0.0,56.0,1.0,3.0,1,373,261.0,525.0,52.0,80.0,"NRIM/CDS/No6B/1972 astm?, Nb is Nb+Ta, AAE"
16.9,13.51,2.08,1.6,0.62,0.01,0.037,0,0,0.0,0.0,0.16,0.028,0.078,0.001,0.021,0.008,0.0,0.031,0,0,1403.0,,1.0,0.0,56.0,1.0,3.0,1,473,208.0,500.0,46.0,78.0,"NRIM/CDS/No6B/1972 astm?, Nb is Nb+Ta, AAE"
16.9,13.51,2.08,1.6,0.62,0.01,0.037,0,0,0.0,0.0,0.16,0.028,0.078,0.001,0.021,0.008,0.0,0.031,0,0,1403.0,,1.0,0.0,56.0,1.0,3.0,1,573,208.0,502.0,45.0,76.0,"NRIM/CDS/No6B/1972 astm?, Nb is Nb+Ta, AAE"
16.9,13.51,2.08,1.6,0.62,0.01,0.037,0,0,0.0,0.0,0.16,0.028,0.078,0.001,0.021,0.008,0.0,0.031,0,0,1403.0,,1.0,0.0,56.0,1.0,3.0,1,673,184.0,500.0,46.0,72.0,"NRIM/CDS/No6B/1972 astm?, Nb is Nb+Ta, AAE"
16.9,13.51,2.08,1.6,0.62,0.01,0.037,0,0,0.0,0.0,0.16,0.028,0.078,0.001,0.021,0.008,0.0,0.031,0,0,1403.0,,1.0,0.0,56.0,1.0,3.0,1,773,173.0,485.0,45.0,70.0,"NRIM/CDS/No6B/1972 astm?, Nb is Nb+Ta, AAE"
16.9,13.51,2.08,1.6,0.62,0.01,0.037,0,0,0.0,0.0,0.16,0.028,0.078,0.001,0.021,0.008,0.0,0.031,0,0,1403.0,,1.0,0.0,56.0,1.0,3.0,1,823,178.0,474.0,47.0,68.0,"NRIM/CDS/No6B/1972 astm?, Nb is Nb+Ta, AAE"
16.9,13.51,2.08,1.6,0.62,0.01,0.037,0,0,0.0,0.0,0.16,0.028,0.078,0.001,0.021,0.008,0.0,0.031,0,0,1403.0,,1.0,0.0,56.0,1.0,3.0,1,873,165.0,441.0,48.0,73.0,"NRIM/CDS/No6B/1972 astm?, Nb is Nb+Ta, AAE"
16.9,13.51,2.08,1.6,0.62,0.01,0.037,0,0,0.0,0.0,0.16,0.028,0.078,0.001,0.021,0.008,0.0,0.031,0,0,1403.0,,1.0,0.0,56.0,1.0,3.0,1,923,155.0,367.0,49.0,65.0,"NRIM/CDS/No6B/1972 astm?, Nb is Nb+Ta, AAE"
16.9,13.51,2.08,1.6,0.62,0.01,0.037,0,0,0.0,0.0,0.16,0.028,0.078,0.001,0.021,0.008,0.0,0.031,0,0,1403.0,,1.0,0.0,56.0,1.0,3.0,1,973,154.0,310.0,54.0,55.0,"NRIM/CDS/No6B/1972 astm?, Nb is Nb+Ta, AAE"
16.9,13.51,2.08,1.6,0.62,0.01,0.037,0,0,0.0,0.0,0.16,0.028,0.078,0.001,0.021,0.008,0.0,0.031,0,0,1403.0,,1.0,0.0,56.0,1.0,3.0,1,1023,146.0,239.0,53.0,61.0,"NRIM/CDS/No6B/1972 astm?, Nb is Nb+Ta, AAE"
17.07,13.16,2.34,1.73,0.63,0.01,0.055,0,0,0.0,0.0,0.13,0.028,0.066,0.002,0.029,0.024,0.0,0.095,0,0,1403.0,,1.0,0.0,46.0,1.0,3.0,1,298,295.0,610.0,64.0,80.0,"NRIM/CDS/No6B/1972 astm?, Nb is Nb+Ta, AAF"
17.07,13.16,2.34,1.73,0.63,0.01,0.055,0,0,0.0,0.0,0.13,0.028,0.066,0.002,0.029,0.024,0.0,0.095,0,0,1403.0,,1.0,0.0,46.0,1.0,3.0,1,373,267.0,528.0,50.0,81.0,"NRIM/CDS/No6B/1972 astm?, Nb is Nb+Ta, AAF"
17.07,13.16,2.34,1.73,0.63,0.01,0.055,0,0,0.0,0.0,0.13,0.028,0.066,0.002,0.029,0.024,0.0,0.095,0,0,1403.0,,1.0,0.0,46.0,1.0,3.0,1,473,224.0,502.0,44.0,78.0,"NRIM/CDS/No6B/1972 astm?, Nb is Nb+Ta, AAF"
17.07,13.16,2.34,1.73,0.63,0.01,0.055,0,0,0.0,0.0,0.13,0.028,0.066,0.002,0.029,0.024,0.0,0.095,0,0,1403.0,,1.0,0.0,46.0,1.0,3.0,1,573,208.0,513.0,44.0,75.0,"NRIM/CDS/No6B/1972 astm?, Nb is Nb+Ta, AAF"
17.07,13.16,2.34,1.73,0.63,0.01,0.055,0,0,0.0,0.0,0.13,0.028,0.066,0.002,0.029,0.024,0.0,0.095,0,0,1403.0,,1.0,0.0,46.0,1.0,3.0,1,673,194.0,511.0,45.0,74.0,"NRIM/CDS/No6B/1972 astm?, Nb is Nb+Ta, AAF"
17.07,13.16,2.34,1.73,0.63,0.01,0.055,0,0,0.0,0.0,0.13,0.028,0.066,0.002,0.029,0.024,0.0,0.095,0,0,1403.0,,1.0,0.0,46.0,1.0,3.0,1,773,184.0,494.0,44.0,71.0,"NRIM/CDS/No6B/1972 astm?, Nb is Nb+Ta, AAF"
17.07,13.16,2.34,1.73,0.63,0.01,0.055,0,0,0.0,0.0,0.13,0.028,0.066,0.002,0.029,0.024,0.0,0.095,0,0,1403.0,,1.0,0.0,46.0,1.0,3.0,1,823,182.0,480.0,45.0,70.0,"NRIM/CDS/No6B/1972 astm?, Nb is Nb+Ta, AAF"
17.07,13.16,2.34,1.73,0.63,0.01,0.055,0,0,0.0,0.0,0.13,0.028,0.066,0.002,0.029,0.024,0.0,0.095,0,0,1403.0,,1.0,0.0,46.0,1.0,3.0,1,873,175.0,449.0,45.0,71.0,"NRIM/CDS/No6B/1972 astm?, Nb is Nb+Ta, AAF"
17.07,13.16,2.34,1.73,0.63,0.01,0.055,0,0,0.0,0.0,0.13,0.028,0.066,0.002,0.029,0.024,0.0,0.095,0,0,1403.0,,1.0,0.0,46.0,1.0,3.0,1,923,166.0,390.0,51.0,75.0,"NRIM/CDS/No6B/1972 astm?, Nb is Nb+Ta, AAF"
17.07,13.16,2.34,1.73,0.63,0.01,0.055,0,0,0.0,0.0,0.13,0.028,0.066,0.002,0.029,0.024,0.0,0.095,0,0,1403.0,,1.0,0.0,46.0,1.0,3.0,1,973,161.0,312.0,61.0,68.0,"NRIM/CDS/No6B/1972 astm?, Nb is Nb+Ta, AAF"
17.07,13.16,2.34,1.73,0.63,0.01,0.055,0,0,0.0,0.0,0.13,0.028,0.066,0.002,0.029,0.024,0.0,0.095,0,0,1403.0,,1.0,0.0,46.0,1.0,3.0,1,1023,150.0,257.0,74.0,77.0,"NRIM/CDS/No6B/1972 astm?, Nb is Nb+Ta, AAF"
16.6,13.6,2.33,1.65,0.61,0.01,0.043,0,0,0.0,0.0,0.26,0.025,0.07,0.0011,0.025,0.007,0.0,0.017,0,0,,,,,41.0,1.0,3.0,1,298,275.0,589.0,64.0,81.0,"NRIM/CDS/No6B/1972 astm?, Nb is Nb+Ta, AAL"
16.6,13.6,2.33,1.65,0.61,0.01,0.043,0,0,0.0,0.0,0.26,0.025,0.07,0.0011,0.025,0.007,0.0,0.017,0,0,,,,,41.0,1.0,3.0,1,373,218.0,522.0,51.0,80.0,"NRIM/CDS/No6B/1972 astm?, Nb is Nb+Ta, AAL"
16.6,13.6,2.33,1.65,0.61,0.01,0.043,0,0,0.0,0.0,0.26,0.025,0.07,0.0011,0.025,0.007,0.0,0.017,0,0,,,,,41.0,1.0,3.0,1,473,204.0,492.0,45.0,80.0,"NRIM/CDS/No6B/1972 astm?, Nb is Nb+Ta, AAL"
16.6,13.6,2.33,1.65,0.61,0.01,0.043,0,0,0.0,0.0,0.26,0.025,0.07,0.0011,0.025,0.007,0.0,0.017,0,0,,,,,41.0,1.0,3.0,1,573,176.0,498.0,45.0,75.0,"NRIM/CDS/No6B/1972 astm?, Nb is Nb+Ta, AAL"
16.6,13.6,2.33,1.65,0.61,0.01,0.043,0,0,0.0,0.0,0.26,0.025,0.07,0.0011,0.025,0.007,0.0,0.017,0,0,,,,,41.0,1.0,3.0,1,673,175.0,496.0,45.0,73.0,"NRIM/CDS/No6B/1972 astm?, Nb is Nb+Ta, AAL"
16.6,13.6,2.33,1.65,0.61,0.01,0.043,0,0,0.0,0.0,0.26,0.025,0.07,0.0011,0.025,0.007,0.0,0.017,0,0,,,,,41.0,1.0,3.0,1,773,146.0,478.0,45.0,70.0,"NRIM/CDS/No6B/1972 astm?, Nb is Nb+Ta, AAL"
16.6,13.6,2.33,1.65,0.61,0.01,0.043,0,0,0.0,0.0,0.26,0.025,0.07,0.0011,0.025,0.007,0.0,0.017,0,0,,,,,41.0,1.0,3.0,1,823,156.0,472.0,47.0,70.0,"NRIM/CDS/No6B/1972 astm?, Nb is Nb+Ta, AAL"
16.6,13.6,2.33,1.65,0.61,0.01,0.043,0,0,0.0,0.0,0.26,0.025,0.07,0.0011,0.025,0.007,0.0,0.017,0,0,,,,,41.0,1.0,3.0,1,873,162.0,437.0,48.0,70.0,"NRIM/CDS/No6B/1972 astm?, Nb is Nb+Ta, AAL"
16.6,13.6,2.33,1.65,0.61,0.01,0.043,0,0,0.0,0.0,0.26,0.025,0.07,0.0011,0.025,0.007,0.0,0.017,0,0,,,,,41.0,1.0,3.0,1,923,136.0,377.0,53.0,67.0,"NRIM/CDS/No6B/1972 astm?, Nb is Nb+Ta, AAL"
16.6,13.6,2.33,1.65,0.61,0.01,0.043,0,0,0.0,0.0,0.26,0.025,0.07,0.0011,0.025,0.007,0.0,0.017,0,0,,,,,41.0,1.0,3.0,1,973,156.0,305.0,59.0,75.0,"NRIM/CDS/No6B/1972 astm?, Nb is Nb+Ta, AAL"
16.6,13.6,2.33,1.65,0.61,0.01,0.043,0,0,0.0,0.0,0.26,0.025,0.07,0.0011,0.025,0.007,0.0,0.017,0,0,,,,,41.0,1.0,3.0,1,1023,135.0,252.0,78.0,80.0,"NRIM/CDS/No6B/1972 astm?, Nb is Nb+Ta, AAL"
16.7,13.3,2.25,1.6,0.52,0.01,0.06,0,0,0.0,0.0,0.24,0.0318,0.06,0.0008,0.025,0.007,0.0,0.02,0,0,,,,,40.0,1.0,3.0,1,298,264.0,585.0,62.0,81.0,"NRIM/CDS/No6B/1972 astm?, Nb is Nb+Ta, AAM"
16.7,13.3,2.25,1.6,0.52,0.01,0.06,0,0,0.0,0.0,0.24,0.0318,0.06,0.0008,0.025,0.007,0.0,0.02,0,0,,,,,40.0,1.0,3.0,1,373,234.0,525.0,48.0,81.0,"NRIM/CDS/No6B/1972 astm?, Nb is Nb+Ta, AAM"
16.7,13.3,2.25,1.6,0.52,0.01,0.06,0,0,0.0,0.0,0.24,0.0318,0.06,0.0008,0.025,0.007,0.0,0.02,0,0,,,,,40.0,1.0,3.0,1,473,224.0,500.0,44.0,78.0,"NRIM/CDS/No6B/1972 astm?, Nb is Nb+Ta, AAM"
16.7,13.3,2.25,1.6,0.52,0.01,0.06,0,0,0.0,0.0,0.24,0.0318,0.06,0.0008,0.025,0.007,0.0,0.02,0,0,,,,,40.0,1.0,3.0,1,573,177.0,501.0,43.0,75.0,"NRIM/CDS/No6B/1972 astm?, Nb is Nb+Ta, AAM"
16.7,13.3,2.25,1.6,0.52,0.01,0.06,0,0,0.0,0.0,0.24,0.0318,0.06,0.0008,0.025,0.007,0.0,0.02,0,0,,,,,40.0,1.0,3.0,1,673,170.0,498.0,44.0,73.0,"NRIM/CDS/No6B/1972 astm?, Nb is Nb+Ta, AAM"
16.7,13.3,2.25,1.6,0.52,0.01,0.06,0,0,0.0,0.0,0.24,0.0318,0.06,0.0008,0.025,0.007,0.0,0.02,0,0,,,,,40.0,1.0,3.0,1,773,157.0,496.0,45.0,70.0,"NRIM/CDS/No6B/1972 astm?, Nb is Nb+Ta, AAM"
16.7,13.3,2.25,1.6,0.52,0.01,0.06,0,0,0.0,0.0,0.24,0.0318,0.06,0.0008,0.025,0.007,0.0,0.02,0,0,,,,,40.0,1.0,3.0,1,823,160.0,476.0,44.0,72.0,"NRIM/CDS/No6B/1972 astm?, Nb is Nb+Ta, AAM"
16.7,13.3,2.25,1.6,0.52,0.01,0.06,0,0,0.0,0.0,0.24,0.0318,0.06,0.0008,0.025,0.007,0.0,0.02,0,0,,,,,40.0,1.0,3.0,1,873,148.0,439.0,44.0,72.0,"NRIM/CDS/No6B/1972 astm?, Nb is Nb+Ta, AAM"
16.7,13.3,2.25,1.6,0.52,0.01,0.06,0,0,0.0,0.0,0.24,0.0318,0.06,0.0008,0.025,0.007,0.0,0.02,0,0,,,,,40.0,1.0,3.0,1,923,126.0,368.0,48.0,68.0,"NRIM/CDS/No6B/1972 astm?, Nb is Nb+Ta, AAM"
16.7,13.3,2.25,1.6,0.52,0.01,0.06,0,0,0.0,0.0,0.24,0.0318,0.06,0.0008,0.025,0.007,0.0,0.02,0,0,,,,,40.0,1.0,3.0,1,973,140.0,316.0,68.0,80.0,"NRIM/CDS/No6B/1972 astm?, Nb is Nb+Ta, AAM"
16.7,13.3,2.25,1.6,0.52,0.01,0.06,0,0,0.0,0.0,0.24,0.0318,0.06,0.0008,0.025,0.007,0.0,0.02,0,0,,,,,40.0,1.0,3.0,1,1023,138.0,251.0,85.0,86.0,"NRIM/CDS/No6B/1972 astm?, Nb is Nb+Ta, AAM"
16.6,13.6,2.31,1.58,0.52,0.01,0.029,0,0,0.0,0.0,0.26,0.0224,0.06,0.0007,0.025,0.007,0.0,0.021,0,0,,,,,37.0,1.0,3.0,1,298,260.0,575.0,62.0,80.0,"NRIM/CDS/No6B/1972 astm?, Nb is Nb+Ta, AAN"
16.6,13.6,2.31,1.58,0.52,0.01,0.029,0,0,0.0,0.0,0.26,0.0224,0.06,0.0007,0.025,0.007,0.0,0.021,0,0,,,,,37.0,1.0,3.0,1,373,243.0,518.0,48.0,80.0,"NRIM/CDS/No6B/1972 astm?, Nb is Nb+Ta, AAN"
16.6,13.6,2.31,1.58,0.52,0.01,0.029,0,0,0.0,0.0,0.26,0.0224,0.06,0.0007,0.025,0.007,0.0,0.021,0,0,,,,,37.0,1.0,3.0,1,473,192.0,483.0,44.0,78.0,"NRIM/CDS/No6B/1972 astm?, Nb is Nb+Ta, AAN"
16.6,13.6,2.31,1.58,0.52,0.01,0.029,0,0,0.0,0.0,0.26,0.0224,0.06,0.0007,0.025,0.007,0.0,0.021,0,0,,,,,37.0,1.0,3.0,1,573,172.0,488.0,46.0,72.0,"NRIM/CDS/No6B/1972 astm?, Nb is Nb+Ta, AAN"
16.6,13.6,2.31,1.58,0.52,0.01,0.029,0,0,0.0,0.0,0.26,0.0224,0.06,0.0007,0.025,0.007,0.0,0.021,0,0,,,,,37.0,1.0,3.0,1,673,157.0,488.0,44.0,72.0,"NRIM/CDS/No6B/1972 astm?, Nb is Nb+Ta, AAN"
16.6,13.6,2.31,1.58,0.52,0.01,0.029,0,0,0.0,0.0,0.26,0.0224,0.06,0.0007,0.025,0.007,0.0,0.021,0,0,,,,,37.0,1.0,3.0,1,773,180.0,474.0,42.0,66.0,"NRIM/CDS/No6B/1972 astm?, Nb is Nb+Ta, AAN"
16.6,13.6,2.31,1.58,0.52,0.01,0.029,0,0,0.0,0.0,0.26,0.0224,0.06,0.0007,0.025,0.007,0.0,0.021,0,0,,,,,37.0,1.0,3.0,1,823,157.0,453.0,45.0,70.0,"NRIM/CDS/No6B/1972 astm?, Nb is Nb+Ta, AAN"
16.6,13.6,2.31,1.58,0.52,0.01,0.029,0,0,0.0,0.0,0.26,0.0224,0.06,0.0007,0.025,0.007,0.0,0.021,0,0,,,,,37.0,1.0,3.0,1,873,150.0,406.0,45.0,73.0,"NRIM/CDS/No6B/1972 astm?, Nb is Nb+Ta, AAN"
16.6,13.6,2.31,1.58,0.52,0.01,0.029,0,0,0.0,0.0,0.26,0.0224,0.06,0.0007,0.025,0.007,0.0,0.021,0,0,,,,,37.0,1.0,3.0,1,923,138.0,371.0,53.0,71.0,"NRIM/CDS/No6B/1972 astm?, Nb is Nb+Ta, AAN"
16.6,13.6,2.31,1.58,0.52,0.01,0.029,0,0,0.0,0.0,0.26,0.0224,0.06,0.0007,0.025,0.007,0.0,0.021,0,0,,,,,37.0,1.0,3.0,1,973,143.0,305.0,59.0,70.0,"NRIM/CDS/No6B/1972 astm?, Nb is Nb+Ta, AAN"
16.6,13.6,2.31,1.58,0.52,0.01,0.029,0,0,0.0,0.0,0.26,0.0224,0.06,0.0007,0.025,0.007,0.0,0.021,0,0,,,,,37.0,1.0,3.0,1,1023,121.0,226.0,76.0,80.0,"NRIM/CDS/No6B/1972 astm?, Nb is Nb+Ta, AAN"
17.31,13.04,2.56,1.7,0.74,0.04,0.011,0,0,0.0,0.0,0.3,0.0192,0.06,0.0011,0.038,0.011,0.0,0.005,0,0,1323.0,2400.0,1.0,0.0,65.0,1.0,5.7,2,298,220.0,570.0,64.0,77.0,NRIM/CDS/No14B/1988 astm ? AaA
17.31,13.04,2.56,1.7,0.74,0.04,0.011,0,0,0.0,0.0,0.3,0.0192,0.06,0.0011,0.038,0.011,0.0,0.005,0,0,1323.0,2400.0,1.0,0.0,65.0,1.0,5.7,2,373,179.0,504.0,53.0,79.0,NRIM/CDS/No14B/1988 astm ? AaA
17.31,13.04,2.56,1.7,0.74,0.04,0.011,0,0,0.0,0.0,0.3,0.0192,0.06,0.0011,0.038,0.011,0.0,0.005,0,0,1323.0,2400.0,1.0,0.0,65.0,1.0,5.7,2,473,151.0,478.0,48.0,77.0,NRIM/CDS/No14B/1988 astm ? AaA
17.31,13.04,2.56,1.7,0.74,0.04,0.011,0,0,0.0,0.0,0.3,0.0192,0.06,0.0011,0.038,0.011,0.0,0.005,0,0,1323.0,2400.0,1.0,0.0,65.0,1.0,5.7,2,573,135.0,477.0,46.0,71.0,NRIM/CDS/No14B/1988 astm ? AaA
17.31,13.04,2.56,1.7,0.74,0.04,0.011,0,0,0.0,0.0,0.3,0.0192,0.06,0.0011,0.038,0.011,0.0,0.005,0,0,1323.0,2400.0,1.0,0.0,65.0,1.0,5.7,2,673,135.0,472.0,47.0,70.0,NRIM/CDS/No14B/1988 astm ? AaA
17.31,13.04,2.56,1.7,0.74,0.04,0.011,0,0,0.0,0.0,0.3,0.0192,0.06,0.0011,0.038,0.011,0.0,0.005,0,0,1323.0,2400.0,1.0,0.0,65.0,1.0,5.7,2,773,114.0,461.0,48.0,68.0,NRIM/CDS/No14B/1988 astm ? AaA
17.31,13.04,2.56,1.7,0.74,0.04,0.011,0,0,0.0,0.0,0.3,0.0192,0.06,0.0011,0.038,0.011,0.0,0.005,0,0,1323.0,2400.0,1.0,0.0,65.0,1.0,5.7,2,873,120.0,413.0,46.0,71.0,NRIM/CDS/No14B/1988 astm ? AaA
17.31,13.04,2.56,1.7,0.74,0.04,0.011,0,0,0.0,0.0,0.3,0.0192,0.06,0.0011,0.038,0.011,0.0,0.005,0,0,1323.0,2400.0,1.0,0.0,65.0,1.0,5.7,2,923,123.0,362.0,58.0,74.0,NRIM/CDS/No14B/1988 astm ? AaA
17.31,13.04,2.56,1.7,0.74,0.04,0.011,0,0,0.0,0.0,0.3,0.0192,0.06,0.0011,0.038,0.011,0.0,0.005,0,0,1323.0,2400.0,1.0,0.0,65.0,1.0,5.7,2,973,109.0,294.0,55.0,63.0,NRIM/CDS/No14B/1988 astm ? AaA
17.31,13.04,2.56,1.7,0.74,0.04,0.011,0,0,0.0,0.0,0.3,0.0192,0.06,0.0011,0.038,0.011,0.0,0.005,0,0,1323.0,2400.0,1.0,0.0,65.0,1.0,5.7,2,1023,110.0,242.0,68.0,72.0,NRIM/CDS/No14B/1988 astm ? AaA
17.31,13.04,2.56,1.7,0.74,0.04,0.011,0,0,0.0,0.0,0.3,0.0192,0.06,0.0011,0.038,0.011,0.0,0.005,0,0,1323.0,2400.0,1.0,0.0,65.0,1.0,5.7,2,1073,92.0,190.0,87.0,84.0,NRIM/CDS/No14B/1988 astm ? AaA
17.31,13.04,2.56,1.7,0.74,0.04,0.011,0,0,0.0,0.0,0.3,0.0192,0.06,0.0011,0.038,0.011,0.0,0.005,0,0,1323.0,2400.0,1.0,0.0,65.0,1.0,5.7,2,1123,85.0,151.0,99.0,89.0,NRIM/CDS/No14B/1988 astm ? AaA
17.6,11.19,2.32,1.74,0.74,0.03,0.014,0,0,0.0,0.0,0.28,0.023,0.05,0.0007,0.035,0.006,0.0,0.005,0,0,1323.0,4800.0,1.0,0.0,160.0,1.0,11.2,2,298,225.0,570.0,64.0,74.0,NRIM/CDS/No14B/1988 astm ? AaB
17.6,11.19,2.32,1.74,0.74,0.03,0.014,0,0,0.0,0.0,0.28,0.023,0.05,0.0007,0.035,0.006,0.0,0.005,0,0,1323.0,4800.0,1.0,0.0,160.0,1.0,11.2,2,373,191.0,494.0,55.0,77.0,NRIM/CDS/No14B/1988 astm ? AaB
17.6,11.19,2.32,1.74,0.74,0.03,0.014,0,0,0.0,0.0,0.28,0.023,0.05,0.0007,0.035,0.006,0.0,0.005,0,0,1323.0,4800.0,1.0,0.0,160.0,1.0,11.2,2,473,159.0,463.0,49.0,74.0,NRIM/CDS/No14B/1988 astm ? AaB
17.6,11.19,2.32,1.74,0.74,0.03,0.014,0,0,0.0,0.0,0.28,0.023,0.05,0.0007,0.035,0.006,0.0,0.005,0,0,1323.0,4800.0,1.0,0.0,160.0,1.0,11.2,2,573,162.0,472.0,48.0,69.0,NRIM/CDS/No14B/1988 astm ? AaB
17.6,11.19,2.32,1.74,0.74,0.03,0.014,0,0,0.0,0.0,0.28,0.023,0.05,0.0007,0.035,0.006,0.0,0.005,0,0,1323.0,4800.0,1.0,0.0,160.0,1.0,11.2,2,673,157.0,466.0,46.0,65.0,NRIM/CDS/No14B/1988 astm ? AaB
17.6,11.19,2.32,1.74,0.74,0.03,0.014,0,0,0.0,0.0,0.28,0.023,0.05,0.0007,0.035,0.006,0.0,0.005,0,0,1323.0,4800.0,1.0,0.0,160.0,1.0,11.2,2,773,134.0,450.0,47.0,62.0,NRIM/CDS/No14B/1988 astm ? AaB
17.6,11.19,2.32,1.74,0.74,0.03,0.014,0,0,0.0,0.0,0.28,0.023,0.05,0.0007,0.035,0.006,0.0,0.005,0,0,1323.0,4800.0,1.0,0.0,160.0,1.0,11.2,2,873,114.0,405.0,47.0,66.0,NRIM/CDS/No14B/1988 astm ? AaB
17.6,11.19,2.32,1.74,0.74,0.03,0.014,0,0,0.0,0.0,0.28,0.023,0.05,0.0007,0.035,0.006,0.0,0.005,0,0,1323.0,4800.0,1.0,0.0,160.0,1.0,11.2,2,923,128.0,357.0,55.0,73.0,NRIM/CDS/No14B/1988 astm ? AaB
17.6,11.19,2.32,1.74,0.74,0.03,0.014,0,0,0.0,0.0,0.28,0.023,0.05,0.0007,0.035,0.006,0.0,0.005,0,0,1323.0,4800.0,1.0,0.0,160.0,1.0,11.2,2,973,116.0,292.0,58.0,71.0,NRIM/CDS/No14B/1988 astm ? AaB
17.6,11.19,2.32,1.74,0.74,0.03,0.014,0,0,0.0,0.0,0.28,0.023,0.05,0.0007,0.035,0.006,0.0,0.005,0,0,1323.0,4800.0,1.0,0.0,160.0,1.0,11.2,2,1023,108.0,239.0,65.0,77.0,NRIM/CDS/No14B/1988 astm ? AaB
17.6,11.19,2.32,1.74,0.74,0.03,0.014,0,0,0.0,0.0,0.28,0.023,0.05,0.0007,0.035,0.006,0.0,0.005,0,0,1323.0,4800.0,1.0,0.0,160.0,1.0,11.2,2,1073,101.0,188.0,90.0,88.0,NRIM/CDS/No14B/1988 astm ? AaB
17.6,11.19,2.32,1.74,0.74,0.03,0.014,0,0,0.0,0.0,0.28,0.023,0.05,0.0007,0.035,0.006,0.0,0.005,0,0,1323.0,4800.0,1.0,0.0,160.0,1.0,11.2,2,1123,92.0,151.0,97.0,91.0,NRIM/CDS/No14B/1988 astm ? AaB
17.43,12.48,2.49,1.49,0.46,0.04,0.009,0,0,0.0,0.0,0.15,0.0189,0.06,0.0008,0.032,0.026,0.0,0.025,0,0,1353.0,7200.0,1.0,0.0,238.8564458,1.0,0.21,3,298,245.0,570.0,65.0,77.0,NRIM/CDS/No15B/1988  ADA
17.43,12.48,2.49,1.49,0.46,0.04,0.009,0,0,0.0,0.0,0.15,0.0189,0.06,0.0008,0.032,0.026,0.0,0.025,0,0,1353.0,7200.0,1.0,0.0,238.8564458,1.0,0.21,3,373,204.0,505.0,54.0,78.0,NRIM/CDS/No15B/1988  ADA
17.43,12.48,2.49,1.49,0.46,0.04,0.009,0,0,0.0,0.0,0.15,0.0189,0.06,0.0008,0.032,0.026,0.0,0.025,0,0,1353.0,7200.0,1.0,0.0,238.8564458,1.0,0.21,3,473,177.0,479.0,49.0,75.0,NRIM/CDS/No15B/1988  ADA
17.43,12.48,2.49,1.49,0.46,0.04,0.009,0,0,0.0,0.0,0.15,0.0189,0.06,0.0008,0.032,0.026,0.0,0.025,0,0,1353.0,7200.0,1.0,0.0,238.8564458,1.0,0.21,3,573,168.0,482.0,44.0,68.0,NRIM/CDS/No15B/1988  ADA
17.43,12.48,2.49,1.49,0.46,0.04,0.009,0,0,0.0,0.0,0.15,0.0189,0.06,0.0008,0.032,0.026,0.0,0.025,0,0,1353.0,7200.0,1.0,0.0,238.8564458,1.0,0.21,3,673,161.0,485.0,47.0,66.0,NRIM/CDS/No15B/1988  ADA
17.43,12.48,2.49,1.49,0.46,0.04,0.009,0,0,0.0,0.0,0.15,0.0189,0.06,0.0008,0.032,0.026,0.0,0.025,0,0,1353.0,7200.0,1.0,0.0,238.8564458,1.0,0.21,3,773,135.0,469.0,48.0,68.0,NRIM/CDS/No15B/1988  ADA
17.43,12.48,2.49,1.49,0.46,0.04,0.009,0,0,0.0,0.0,0.15,0.0189,0.06,0.0008,0.032,0.026,0.0,0.025,0,0,1353.0,7200.0,1.0,0.0,238.8564458,1.0,0.21,3,873,132.0,421.0,50.0,68.0,NRIM/CDS/No15B/1988  ADA
17.43,12.48,2.49,1.49,0.46,0.04,0.009,0,0,0.0,0.0,0.15,0.0189,0.06,0.0008,0.032,0.026,0.0,0.025,0,0,1353.0,7200.0,1.0,0.0,238.8564458,1.0,0.21,3,923,131.0,357.0,54.0,72.0,NRIM/CDS/No15B/1988  ADA
17.43,12.48,2.49,1.49,0.46,0.04,0.009,0,0,0.0,0.0,0.15,0.0189,0.06,0.0008,0.032,0.026,0.0,0.025,0,0,1353.0,7200.0,1.0,0.0,238.8564458,1.0,0.21,3,973,126.0,297.0,60.0,67.0,NRIM/CDS/No15B/1988  ADA
17.43,12.48,2.49,1.49,0.46,0.04,0.009,0,0,0.0,0.0,0.15,0.0189,0.06,0.0008,0.032,0.026,0.0,0.025,0,0,1353.0,7200.0,1.0,0.0,238.8564458,1.0,0.21,3,1023,125.0,244.0,69.0,73.0,NRIM/CDS/No15B/1988  ADA
17.43,12.48,2.49,1.49,0.46,0.04,0.009,0,0,0.0,0.0,0.15,0.0189,0.06,0.0008,0.032,0.026,0.0,0.025,0,0,1353.0,7200.0,1.0,0.0,238.8564458,1.0,0.21,3,1073,109.0,193.0,91.0,85.0,NRIM/CDS/No15B/1988  ADA
17.43,12.48,2.49,1.49,0.46,0.04,0.009,0,0,0.0,0.0,0.15,0.0189,0.06,0.0008,0.032,0.026,0.0,0.025,0,0,1353.0,7200.0,1.0,0.0,238.8564458,1.0,0.21,3,1123,94.0,157.0,99.0,87.0,NRIM/CDS/No15B/1988  ADA
16.97,11.92,2.45,1.62,0.73,0.04,0.009,0,0,0.0,0.0,0.14,0.0159,0.07,0.0013,0.029,0.019,0.0,0.022,0,0,1353.0,7200.0,1.0,0.0,111.4304721,1.0,0.21,3,298,210.0,560.0,69.0,77.0,NRIM/CDS/No15B/1988  ADB
16.97,11.92,2.45,1.62,0.73,0.04,0.009,0,0,0.0,0.0,0.14,0.0159,0.07,0.0013,0.029,0.019,0.0,0.022,0,0,1353.0,7200.0,1.0,0.0,111.4304721,1.0,0.21,3,373,195.0,490.0,57.0,78.0,NRIM/CDS/No15B/1988  ADB
16.97,11.92,2.45,1.62,0.73,0.04,0.009,0,0,0.0,0.0,0.14,0.0159,0.07,0.0013,0.029,0.019,0.0,0.022,0,0,1353.0,7200.0,1.0,0.0,111.4304721,1.0,0.21,3,473,163.0,459.0,48.0,76.0,NRIM/CDS/No15B/1988  ADB
16.97,11.92,2.45,1.62,0.73,0.04,0.009,0,0,0.0,0.0,0.14,0.0159,0.07,0.0013,0.029,0.019,0.0,0.022,0,0,1353.0,7200.0,1.0,0.0,111.4304721,1.0,0.21,3,573,142.0,470.0,47.0,71.0,NRIM/CDS/No15B/1988  ADB
16.97,11.92,2.45,1.62,0.73,0.04,0.009,0,0,0.0,0.0,0.14,0.0159,0.07,0.0013,0.029,0.019,0.0,0.022,0,0,1353.0,7200.0,1.0,0.0,111.4304721,1.0,0.21,3,673,142.0,463.0,49.0,70.0,NRIM/CDS/No15B/1988  ADB
16.97,11.92,2.45,1.62,0.73,0.04,0.009,0,0,0.0,0.0,0.14,0.0159,0.07,0.0013,0.029,0.019,0.0,0.022,0,0,1353.0,7200.0,1.0,0.0,111.4304721,1.0,0.21,3,773,113.0,455.0,47.0,67.0,NRIM/CDS/No15B/1988  ADB
16.97,11.92,2.45,1.62,0.73,0.04,0.009,0,0,0.0,0.0,0.14,0.0159,0.07,0.0013,0.029,0.019,0.0,0.022,0,0,1353.0,7200.0,1.0,0.0,111.4304721,1.0,0.21,3,873,120.0,404.0,49.0,70.0,NRIM/CDS/No15B/1988  ADB
16.97,11.92,2.45,1.62,0.73,0.04,0.009,0,0,0.0,0.0,0.14,0.0159,0.07,0.0013,0.029,0.019,0.0,0.022,0,0,1353.0,7200.0,1.0,0.0,111.4304721,1.0,0.21,3,923,116.0,355.0,54.0,71.0,NRIM/CDS/No15B/1988  ADB
16.97,11.92,2.45,1.62,0.73,0.04,0.009,0,0,0.0,0.0,0.14,0.0159,0.07,0.0013,0.029,0.019,0.0,0.022,0,0,1353.0,7200.0,1.0,0.0,111.4304721,1.0,0.21,3,973,116.0,298.0,53.0,59.0,NRIM/CDS/No15B/1988  ADB
16.97,11.92,2.45,1.62,0.73,0.04,0.009,0,0,0.0,0.0,0.14,0.0159,0.07,0.0013,0.029,0.019,0.0,0.022,0,0,1353.0,7200.0,1.0,0.0,111.4304721,1.0,0.21,3,1023,108.0,237.0,71.0,65.0,NRIM/CDS/No15B/1988  ADB
16.97,11.92,2.45,1.62,0.73,0.04,0.009,0,0,0.0,0.0,0.14,0.0159,0.07,0.0013,0.029,0.019,0.0,0.022,0,0,1353.0,7200.0,1.0,0.0,111.4304721,1.0,0.21,3,1073,96.0,188.0,87.0,83.0,NRIM/CDS/No15B/1988  ADB
16.97,11.92,2.45,1.62,0.73,0.04,0.009,0,0,0.0,0.0,0.14,0.0159,0.07,0.0013,0.029,0.019,0.0,0.022,0,0,1353.0,7200.0,1.0,0.0,111.4304721,1.0,0.21,3,1123,91.0,153.0,104.0,88.0,NRIM/CDS/No15B/1988  ADB
16.97,10.28,2.44,1.75,0.81,0.04,0.044,0,0,0.0,0.0,0.15,0.0241,0.07,0.0016,0.026,0.01,0.0,0.04,0,0,1373.0,4200.0,1.0,0.0,337.7940252,1.0,0.35,3,298,240.0,610.0,63.0,75.0,NRIM/CDS/No15B/1988  ADC
16.97,10.28,2.44,1.75,0.81,0.04,0.044,0,0,0.0,0.0,0.15,0.0241,0.07,0.0016,0.026,0.01,0.0,0.04,0,0,1373.0,4200.0,1.0,0.0,337.7940252,1.0,0.35,3,373,210.0,525.0,58.0,78.0,NRIM/CDS/No15B/1988  ADC
16.97,10.28,2.44,1.75,0.81,0.04,0.044,0,0,0.0,0.0,0.15,0.0241,0.07,0.0016,0.026,0.01,0.0,0.04,0,0,1373.0,4200.0,1.0,0.0,337.7940252,1.0,0.35,3,473,170.0,489.0,48.0,75.0,NRIM/CDS/No15B/1988  ADC
16.97,10.28,2.44,1.75,0.81,0.04,0.044,0,0,0.0,0.0,0.15,0.0241,0.07,0.0016,0.026,0.01,0.0,0.04,0,0,1373.0,4200.0,1.0,0.0,337.7940252,1.0,0.35,3,573,162.0,491.0,48.0,72.0,NRIM/CDS/No15B/1988  ADC
16.97,10.28,2.44,1.75,0.81,0.04,0.044,0,0,0.0,0.0,0.15,0.0241,0.07,0.0016,0.026,0.01,0.0,0.04,0,0,1373.0,4200.0,1.0,0.0,337.7940252,1.0,0.35,3,673,150.0,486.0,48.0,70.0,NRIM/CDS/No15B/1988  ADC
16.97,10.28,2.44,1.75,0.81,0.04,0.044,0,0,0.0,0.0,0.15,0.0241,0.07,0.0016,0.026,0.01,0.0,0.04,0,0,1373.0,4200.0,1.0,0.0,337.7940252,1.0,0.35,3,773,144.0,464.0,46.0,66.0,NRIM/CDS/No15B/1988  ADC
16.97,10.28,2.44,1.75,0.81,0.04,0.044,0,0,0.0,0.0,0.15,0.0241,0.07,0.0016,0.026,0.01,0.0,0.04,0,0,1373.0,4200.0,1.0,0.0,337.7940252,1.0,0.35,3,873,142.0,426.0,46.0,67.0,NRIM/CDS/No15B/1988  ADC
16.97,10.28,2.44,1.75,0.81,0.04,0.044,0,0,0.0,0.0,0.15,0.0241,0.07,0.0016,0.026,0.01,0.0,0.04,0,0,1373.0,4200.0,1.0,0.0,337.7940252,1.0,0.35,3,923,133.0,369.0,52.0,73.0,NRIM/CDS/No15B/1988  ADC
16.97,10.28,2.44,1.75,0.81,0.04,0.044,0,0,0.0,0.0,0.15,0.0241,0.07,0.0016,0.026,0.01,0.0,0.04,0,0,1373.0,4200.0,1.0,0.0,337.7940252,1.0,0.35,3,973,130.0,290.0,55.0,73.0,NRIM/CDS/No15B/1988  ADC
16.97,10.28,2.44,1.75,0.81,0.04,0.044,0,0,0.0,0.0,0.15,0.0241,0.07,0.0016,0.026,0.01,0.0,0.04,0,0,1373.0,4200.0,1.0,0.0,337.7940252,1.0,0.35,3,1023,127.0,243.0,84.0,81.0,NRIM/CDS/No15B/1988  ADC
16.97,10.28,2.44,1.75,0.81,0.04,0.044,0,0,0.0,0.0,0.15,0.0241,0.07,0.0016,0.026,0.01,0.0,0.04,0,0,1373.0,4200.0,1.0,0.0,337.7940252,1.0,0.35,3,1073,105.0,186.0,88.0,88.0,NRIM/CDS/No15B/1988  ADC
16.97,10.28,2.44,1.75,0.81,0.04,0.044,0,0,0.0,0.0,0.15,0.0241,0.07,0.0016,0.026,0.01,0.0,0.04,0,0,1373.0,4200.0,1.0,0.0,337.7940252,1.0,0.35,3,1123,89.0,151.0,92.0,83.0,NRIM/CDS/No15B/1988  ADC
17.3,10.42,2.37,1.67,0.58,0.03,0.047,0,0,0.0,0.0,0.17,0.029,0.07,0.0007,0.027,0.011,0.0,0.03,0,0,1373.0,4200.0,1.0,0.0,415.8732269,1.0,0.35,3,298,250.0,600.0,63.0,76.0,NRIM/CDS/No15B/1988  ADD
17.3,10.42,2.37,1.67,0.58,0.03,0.047,0,0,0.0,0.0,0.17,0.029,0.07,0.0007,0.027,0.011,0.0,0.03,0,0,1373.0,4200.0,1.0,0.0,415.8732269,1.0,0.35,3,373,205.0,523.0,56.0,78.0,NRIM/CDS/No15B/1988  ADD
17.3,10.42,2.37,1.67,0.58,0.03,0.047,0,0,0.0,0.0,0.17,0.029,0.07,0.0007,0.027,0.011,0.0,0.03,0,0,1373.0,4200.0,1.0,0.0,415.8732269,1.0,0.35,3,473,178.0,485.0,47.0,77.0,NRIM/CDS/No15B/1988  ADD
17.3,10.42,2.37,1.67,0.58,0.03,0.047,0,0,0.0,0.0,0.17,0.029,0.07,0.0007,0.027,0.011,0.0,0.03,0,0,1373.0,4200.0,1.0,0.0,415.8732269,1.0,0.35,3,573,171.0,493.0,45.0,70.0,NRIM/CDS/No15B/1988  ADD
17.3,10.42,2.37,1.67,0.58,0.03,0.047,0,0,0.0,0.0,0.17,0.029,0.07,0.0007,0.027,0.011,0.0,0.03,0,0,1373.0,4200.0,1.0,0.0,415.8732269,1.0,0.35,3,673,166.0,489.0,47.0,68.0,NRIM/CDS/No15B/1988  ADD
17.3,10.42,2.37,1.67,0.58,0.03,0.047,0,0,0.0,0.0,0.17,0.029,0.07,0.0007,0.027,0.011,0.0,0.03,0,0,1373.0,4200.0,1.0,0.0,415.8732269,1.0,0.35,3,773,143.0,474.0,46.0,65.0,NRIM/CDS/No15B/1988  ADD
17.3,10.42,2.37,1.67,0.58,0.03,0.047,0,0,0.0,,0.17,0.027,0.07,0.0007,0.027,0.011,0.0,0.03,0,0,1373.0,4200.0,1.0,0.0,415.8732269,1.0,0.35,3,973,139.0,297.0,61.0,73.0,NRIM/CDS/No15B/1988  ADD
17.3,10.42,2.37,1.67,0.58,0.03,0.047,0,0,0.0,0.0,0.17,0.029,0.07,0.0007,0.027,0.011,0.0,0.03,0,0,1373.0,4200.0,1.0,0.0,415.8732269,1.0,0.35,3,1023,120.0,245.0,59.0,78.0,NRIM/CDS/No15B/1988  ADD
17.3,10.42,2.37,1.67,0.58,0.03,0.047,0,0,0.0,0.0,0.17,0.029,0.07,0.0007,0.027,0.011,0.0,0.03,0,0,1373.0,4200.0,1.0,0.0,415.8732269,1.0,0.35,3,1073,109.0,188.0,81.0,84.0,NRIM/CDS/No15B/1988  ADD
17.3,10.42,2.37,1.67,0.58,0.03,0.047,0,0,0.0,0.0,0.17,0.029,0.07,0.0007,0.027,0.011,0.0,0.03,0,0,1373.0,4200.0,1.0,0.0,415.8732269,1.0,0.35,3,1123,90.0,152.0,87.0,78.0,NRIM/CDS/No15B/1988  ADD
17.11,12.3,2.31,1.44,0.67,0.04,0.013,0,0,0.0,0.0,0.35,0.0186,0.08,0.001,0.026,0.009,0.0,0.006,0,0,1333.0,6600.0,1.0,0.0,90.50966799,1.0,0.23,3,298,230.0,570.0,64.0,77.0,NRIM/CDS/No15B/1988  ADE
17.11,12.3,2.31,1.44,0.67,0.04,0.013,0,0,0.0,0.0,0.35,0.0186,0.08,0.001,0.026,0.009,0.0,0.006,0,0,1333.0,6600.0,1.0,0.0,90.50966799,1.0,0.23,3,373,187.0,499.0,56.0,79.0,NRIM/CDS/No15B/1988  ADE
17.11,12.3,2.31,1.44,0.67,0.04,0.013,0,0,0.0,0.0,0.35,0.0186,0.08,0.001,0.026,0.009,0.0,0.006,0,0,1333.0,6600.0,1.0,0.0,90.50966799,1.0,0.23,3,473,168.0,476.0,49.0,77.0,NRIM/CDS/No15B/1988  ADE
17.11,12.3,2.31,1.44,0.67,0.04,0.013,0,0,0.0,0.0,0.35,0.0186,0.08,0.001,0.026,0.009,0.0,0.006,0,0,1333.0,6600.0,1.0,0.0,90.50966799,1.0,0.23,3,573,153.0,478.0,50.0,74.0,NRIM/CDS/No15B/1988  ADE
17.11,12.3,2.31,1.44,0.67,0.04,0.013,0,0,0.0,0.0,0.35,0.0186,0.08,0.001,0.026,0.009,0.0,0.006,0,0,1333.0,6600.0,1.0,0.0,90.50966799,1.0,0.23,3,673,144.0,477.0,48.0,70.0,NRIM/CDS/No15B/1988  ADE
17.11,12.3,2.31,1.44,0.67,0.04,0.013,0,0,0.0,0.0,0.35,0.0186,0.08,0.001,0.026,0.009,0.0,0.006,0,0,1333.0,6600.0,1.0,0.0,90.50966799,1.0,0.23,3,773,132.0,458.0,47.0,69.0,NRIM/CDS/No15B/1988  ADE
17.11,12.3,2.31,1.44,0.67,0.04,0.013,0,0,0.0,0.0,0.35,0.0186,0.08,0.001,0.026,0.009,0.0,0.006,0,0,1333.0,6600.0,1.0,0.0,90.50966799,1.0,0.23,3,873,118.0,412.0,49.0,72.0,NRIM/CDS/No15B/1988  ADE
17.11,12.3,2.31,1.44,0.67,0.04,0.013,0,0,0.0,0.0,0.35,0.0186,0.08,0.001,0.026,0.009,0.0,0.006,0,0,1333.0,6600.0,1.0,0.0,90.50966799,1.0,0.23,3,923,125.0,366.0,53.0,71.0,NRIM/CDS/No15B/1988  ADE
17.11,12.3,2.31,1.44,0.67,0.04,0.013,0,0,0.0,0.0,0.35,0.0186,0.08,0.001,0.026,0.009,0.0,0.006,0,0,1333.0,6600.0,1.0,0.0,90.50966799,1.0,0.23,3,973,125.0,296.0,61.0,63.0,NRIM/CDS/No15B/1988  ADE
17.11,12.3,2.31,1.44,0.67,0.04,0.013,0,0,0.0,0.0,0.35,0.0186,0.08,0.001,0.026,0.009,0.0,0.006,0,0,1333.0,6600.0,1.0,0.0,90.50966799,1.0,0.23,3,1023,108.0,243.0,67.0,75.0,NRIM/CDS/No15B/1988  ADE
17.11,12.3,2.31,1.44,0.67,0.04,0.013,0,0,0.0,0.0,0.35,0.0186,0.08,0.001,0.026,0.009,0.0,0.006,0,0,1333.0,6600.0,1.0,0.0,90.50966799,1.0,0.23,3,1073,103.0,188.0,88.0,85.0,NRIM/CDS/No15B/1988  ADE
17.11,12.3,2.31,1.44,0.67,0.04,0.013,0,0,0.0,0.0,0.35,0.0186,0.08,0.001,0.026,0.009,0.0,0.006,0,0,1333.0,6600.0,1.0,0.0,90.50966799,1.0,0.23,3,1123,94.0,151.0,105.0,88.0,NRIM/CDS/No15B/1988  ADE
16.97,12.18,2.25,1.41,0.61,0.03,0.018,0,0,0.0,0.0,0.34,0.0218,0.07,0.0008,0.026,0.007,0.0,0.006,0,0,1333.0,6600.0,1.0,0.0,51.98415337,1.0,0.23,3,298,235.0,570.0,62.0,78.0,NRIM/CDS/No15B/1988  ADF
16.97,12.18,2.25,1.41,0.61,0.03,0.018,0,0,0.0,0.0,0.34,0.0218,0.07,0.0008,0.026,0.007,0.0,0.006,0,0,1333.0,6600.0,1.0,0.0,51.98415337,1.0,0.23,3,373,178.0,504.0,57.0,79.0,NRIM/CDS/No15B/1988  ADF
16.97,12.18,2.25,1.41,0.61,0.03,0.018,0,0,0.0,0.0,0.34,0.0218,0.07,0.0008,0.026,0.007,0.0,0.006,0,0,1333.0,6600.0,1.0,0.0,51.98415337,1.0,0.23,3,473,164.0,478.0,48.0,76.0,NRIM/CDS/No15B/1988  ADF
16.97,12.18,2.25,1.41,0.61,0.03,0.018,0,0,0.0,0.0,0.34,0.0218,0.07,0.0008,0.026,0.007,0.0,0.006,0,0,1333.0,6600.0,1.0,0.0,51.98415337,1.0,0.23,3,573,148.0,47.0,50.0,73.0,NRIM/CDS/No15B/1988  ADF
16.97,12.18,2.25,1.41,0.61,0.03,0.018,0,0,0.0,0.0,0.34,0.0218,0.07,0.0008,0.026,0.007,0.0,0.006,0,0,1333.0,6600.0,1.0,0.0,51.98415337,1.0,0.23,3,673,134.0,479.0,48.0,70.0,NRIM/CDS/No15B/1988  ADF
16.97,12.18,2.25,1.41,0.61,0.03,0.018,0,0,0.0,0.0,0.34,0.0218,0.07,0.0008,0.026,0.007,0.0,0.006,0,0,1333.0,6600.0,1.0,0.0,51.98415337,1.0,0.23,3,773,127.0,463.0,47.0,66.0,NRIM/CDS/No15B/1988  ADF
16.97,12.18,2.25,1.41,0.61,0.03,0.018,0,0,0.0,0.0,0.34,0.0218,0.07,0.0008,0.026,0.007,0.0,0.006,0,0,1333.0,6600.0,1.0,0.0,51.98415337,1.0,0.23,3,873,127.0,414.0,52.0,70.0,NRIM/CDS/No15B/1988  ADF
16.97,12.18,2.25,1.41,0.61,0.03,0.018,0,0,0.0,0.0,0.34,0.0218,0.07,0.0008,0.026,0.007,0.0,0.006,0,0,1333.0,6600.0,1.0,0.0,51.98415337,1.0,0.23,3,923,127.0,361.0,50.0,71.0,NRIM/CDS/No15B/1988  ADF
16.97,12.18,2.25,1.41,0.61,0.03,0.018,0,0,0.0,0.0,0.34,0.0218,0.07,0.0008,0.026,0.007,0.0,0.006,0,0,1333.0,6600.0,1.0,0.0,51.98415337,1.0,0.23,3,973,112.0,293.0,64.0,60.0,NRIM/CDS/No15B/1988  ADF
16.97,12.18,2.25,1.41,0.61,0.03,0.018,0,0,0.0,0.0,0.34,0.0218,0.07,0.0008,0.026,0.007,0.0,0.006,0,0,1333.0,6600.0,1.0,0.0,51.98415337,1.0,0.23,3,1023,116.0,241.0,72.0,67.0,NRIM/CDS/No15B/1988  ADF
16.97,12.18,2.25,1.41,0.61,0.03,0.018,0,0,0.0,0.0,0.34,0.0218,0.07,0.0008,0.026,0.007,0.0,0.006,0,0,1333.0,6600.0,1.0,0.0,51.98415337,1.0,0.23,3,1073,97.0,186.0,84.0,78.0,NRIM/CDS/No15B/1988  ADF
16.97,12.18,2.25,1.41,0.61,0.03,0.018,0,0,0.0,0.0,0.34,0.0218,0.07,0.0008,0.026,0.007,0.0,0.006,0,0,1333.0,6600.0,1.0,0.0,51.98415337,1.0,0.23,3,1123,90.0,150.0,89.0,74.0,NRIM/CDS/No15B/1988  ADF
20.75,32.43,0.03,1.28,0.71,0.0,0.32,0,0,0.0,0.0,0.1,0.0206,0.071,0.0,0.019,0.005,0.32,0.39,0,0,,,,,119.4282229,1.0,3.0,1,298,262.0,551.0,50.0,79.0,NRIM/CDS/No26B/1998 fCA
20.75,32.43,0.03,1.28,0.71,0.0,0.32,0,0,0.0,0.0,0.1,0.0206,0.071,0.0,0.019,0.005,0.32,0.39,0,0,,,,,119.4282229,1.0,3.0,1,373,238.0,512.0,47.0,78.0,NRIM/CDS/No26B/1998 fCA
20.75,32.43,0.03,1.28,0.71,0.0,0.32,0,0,0.0,0.0,0.1,0.0206,0.071,0.0,0.019,0.005,0.32,0.39,0,0,,,,,119.4282229,1.0,3.0,1,473,216.0,488.0,42.0,76.0,NRIM/CDS/No26B/1998 fCA
20.75,32.43,0.03,1.28,0.71,0.0,0.32,0,0,0.0,0.0,0.1,0.0206,0.071,0.0,0.019,0.005,0.32,0.39,0,0,,,,,119.4282229,1.0,3.0,1,573,210.0,489.0,46.0,73.0,NRIM/CDS/No26B/1998 fCA
20.75,32.43,0.03,1.28,0.71,0.0,0.32,0,0,0.0,0.0,0.1,0.0206,0.071,0.0,0.019,0.005,0.32,0.39,0,0,,,,,119.4282229,1.0,3.0,1,673,194.0,495.0,48.0,69.0,NRIM/CDS/No26B/1998 fCA
20.75,32.43,0.03,1.28,0.71,0.0,0.32,0,0,0.0,0.0,0.1,0.0206,0.071,0.0,0.019,0.005,0.32,0.39,0,0,,,,,119.4282229,1.0,3.0,1,773,191.0,488.0,51.0,69.0,NRIM/CDS/No26B/1998 fCA
20.75,32.43,0.03,1.28,0.71,0.0,0.32,0,0,0.0,0.0,0.1,0.0206,0.071,0.0,0.019,0.005,0.32,0.39,0,0,,,,,119.4282229,1.0,3.0,1,873,181.0,450.0,47.0,70.0,NRIM/CDS/No26B/1998 fCA
20.75,32.43,0.03,1.28,0.71,0.0,0.32,0,0,0.0,0.0,0.1,0.0206,0.071,0.0,0.019,0.005,0.32,0.39,0,0,,,,,119.4282229,1.0,3.0,1,973,156.0,328.0,51.0,48.0,NRIM/CDS/No26B/1998 fCA
20.75,32.43,0.03,1.28,0.71,0.0,0.32,0,0,0.0,0.0,0.1,0.0206,0.071,0.0,0.019,0.005,0.32,0.39,0,0,,,,,119.4282229,1.0,3.0,1,1073,124.0,199.0,95.0,65.0,NRIM/CDS/No26B/1998 fCA
20.75,32.43,0.03,1.28,0.71,0.0,0.32,0,0,0.0,0.0,0.1,0.0206,0.071,0.0,0.019,0.005,0.32,0.39,0,0,,,,,119.4282229,1.0,3.0,1,1173,74.0,110.0,120.0,89.0,NRIM/CDS/No26B/1998 fCA
20.75,32.43,0.03,1.28,0.71,0.0,0.32,0,0,0.0,0.0,0.1,0.0206,0.071,0.0,0.019,0.005,0.32,0.39,0,0,,,,,119.4282229,1.0,3.0,1,1273,41.0,67.0,100.0,97.0,NRIM/CDS/No26B/1998 fCA
21.0,32.34,0.002,1.12,0.43,0.0,0.49,0,0,0.0,0.0,0.09,0.022,0.06,0.0,0.011,0.008,0.54,0.25,0,0,1393.0,120.0,1.0,0.0,68.5935016,2.0,0.9,1,298,229.0,553.0,51.0,76.0,NRIM/CDS/No26B/1998 fCB
21.0,32.34,0.002,1.12,0.43,0.0,0.49,0,0,0.0,0.0,0.09,0.022,0.06,0.0,0.011,0.008,0.54,0.25,0,0,1393.0,120.0,1.0,0.0,68.5935016,2.0,0.9,1,373,196.0,510.0,49.0,74.0,NRIM/CDS/No26B/1998 fCB
21.0,32.34,0.002,1.12,0.43,0.0,0.49,0,0,0.0,0.0,0.09,0.022,0.06,0.0,0.011,0.008,0.54,0.25,0,0,1393.0,120.0,1.0,0.0,68.5935016,2.0,0.9,1,473,193.0,488.0,44.0,73.0,NRIM/CDS/No26B/1998 fCB
21.0,32.34,0.002,1.12,0.43,0.0,0.49,0,0,0.0,0.0,0.09,0.022,0.06,0.0,0.011,0.008,0.54,0.25,0,0,1393.0,120.0,1.0,0.0,68.5935016,2.0,0.9,1,573,165.0,483.0,46.0,67.0,NRIM/CDS/No26B/1998 fCB
21.0,32.34,0.002,1.12,0.43,0.0,0.49,0,0,0.0,0.0,0.09,0.022,0.06,0.0,0.011,0.008,0.54,0.25,0,0,1393.0,120.0,1.0,0.0,68.5935016,2.0,0.9,1,673,160.0,489.0,50.0,68.0,NRIM/CDS/No26B/1998 fCB
21.0,32.34,0.002,1.12,0.43,0.0,0.49,0,0,0.0,0.0,0.09,0.022,0.06,0.0,0.011,0.008,0.54,0.25,0,0,1393.0,120.0,1.0,0.0,68.5935016,2.0,0.9,1,773,149.0,480.0,51.0,64.0,NRIM/CDS/No26B/1998 fCB
21.0,32.34,0.002,1.12,0.43,0.0,0.49,0,0,0.0,0.0,0.09,0.022,0.06,0.0,0.011,0.008,0.54,0.25,0,0,1393.0,120.0,1.0,0.0,68.5935016,2.0,0.9,1,873,151.0,449.0,49.0,67.0,NRIM/CDS/No26B/1998 fCB
21.0,32.34,0.002,1.12,0.43,0.0,0.49,0,0,0.0,0.0,0.09,0.022,0.06,0.0,0.011,0.008,0.54,0.25,0,0,1393.0,120.0,1.0,0.0,68.5935016,2.0,0.9,1,973,129.0,340.0,43.0,37.0,NRIM/CDS/No26B/1998 fCB
21.0,32.34,0.002,1.12,0.43,0.0,0.49,0,0,0.0,0.0,0.09,0.022,0.06,0.0,0.011,0.008,0.54,0.25,0,0,1393.0,120.0,1.0,0.0,68.5935016,2.0,0.9,1,1073,119.0,202.0,76.0,62.0,NRIM/CDS/No26B/1998 fCB
21.0,32.34,0.002,1.12,0.43,0.0,0.49,0,0,0.0,0.0,0.09,0.022,0.06,0.0,0.011,0.008,0.54,0.25,0,0,1393.0,120.0,1.0,0.0,68.5935016,2.0,0.9,1,1173,76.0,117.0,82.0,79.0,NRIM/CDS/No26B/1998 fCB
21.0,32.34,0.002,1.12,0.43,0.0,0.49,0,0,0.0,0.0,0.09,0.022,0.06,0.0,0.011,0.008,0.54,0.25,0,0,1393.0,120.0,1.0,0.0,68.5935016,2.0,0.9,1,1273,47.0,70.0,77.0,76.0,NRIM/CDS/No26B/1998 fCB
21.06,32.48,0.005,1.14,0.52,0.0,0.42,0,0,0.0,0.0,0.02,0.0162,0.05,0.0,0.009,0.014,0.32,0.39,0,0,1423.0,420.0,1.0,0.0,39.39662123,2.0,2.9,1,298,201.0,492.0,51.0,79.0,NRIM/CDS/No26B/1998 fCC
