Repository: ai-materials-platform/ai-materials-discovery-platform

# AI Materials Discovery Platform v2.0

> 스테인리스강(오스테나이트계)의 화학 조성과 공정 변수를 기반으로 기계적 물성을 예측하는 AI 플랫폼

---

## 개요

본 플랫폼은 재료공학 도메인 지식과 머신러닝을 결합하여, 연구자가 Excel 데이터 하나로 **전처리 → 학습 → 성능 분석 → 물성 추론**을 하나의 데스크톱 앱에서 수행할 수 있도록 설계된 시스템입니다.

### 예측 대상 물성

| 구분 | 물성 | 단위 |
|------|------|------|
| 강도 | 0.2% 항복강도 (Proof Stress) | MPa |
| 강도 | 인장강도 (UTS) | MPa |
| 연성 | 연신율 (Elongation) | % |
| 연성 | 단면 수축률 (Area Reduction) | % |

---

## 시스템 아키텍처

```
사용자
  └→ PyQt6 데스크톱 앱
       ├→ DataEngine  (전처리 / Feature Engineering)
       └→ ModelEngine (RF / GBM / MLP / TFP 앙상블)
```

- **PyQt6** 기반 네이티브 데스크톱 GUI
- Python 엔진과 직접 통신 (별도 서버 불필요)
- 학습 진행 상태를 QThread로 실시간 전달

---

File: data/processed/austenitic_clean.csv (part 3 of 9)
Cr,Ni,Mo,Mn,Si,Nb,Ti,Zr,Ta,V,W,Cu,N,C,B,P,S,Co,Al,Sn,Pb,Solution_treatment_temperature,Solution_treatment_time(s),Water_Quenched_after_s.t.,Air_Quenched_after_s.t.,Grains mm-2,Type of melting,Size of ingot,Product form,Temperature (K),0.2%proof_stress (M Pa),UTS (M Pa),Elongation (%),Area_reduction (%),Comments
21.06,32.48,0.005,1.14,0.52,0.0,0.42,0,0,0.0,0.0,0.02,0.0162,0.05,0.0,0.009,0.014,0.32,0.39,0,0,1423.0,420.0,1.0,0.0,39.39662123,2.0,2.9,1,373,180.0,455.0,49.0,79.0,NRIM/CDS/No26B/1998 fCC
21.06,32.48,0.005,1.14,0.52,0.0,0.42,0,0,0.0,0.0,0.02,0.0162,0.05,0.0,0.009,0.014,0.32,0.39,0,0,1423.0,420.0,1.0,0.0,39.39662123,2.0,2.9,1,473,156.0,431.0,48.0,79.0,NRIM/CDS/No26B/1998 fCC
21.06,32.48,0.005,1.14,0.52,0.0,0.42,0,0,0.0,0.0,0.02,0.0162,0.05,0.0,0.009,0.014,0.32,0.39,0,0,1423.0,420.0,1.0,0.0,39.39662123,2.0,2.9,1,573,150.0,424.0,48.0,76.0,NRIM/CDS/No26B/1998 fCC
21.06,32.48,0.005,1.14,0.52,0.0,0.42,0,0,0.0,0.0,0.02,0.0162,0.05,0.0,0.009,0.014,0.32,0.39,0,0,1423.0,420.0,1.0,0.0,39.39662123,2.0,2.9,1,673,133.0,420.0,53.0,69.0,NRIM/CDS/No26B/1998 fCC
21.06,32.48,0.005,1.14,0.52,0.0,0.42,0,0,0.0,0.0,0.02,0.0162,0.05,0.0,0.009,0.014,0.32,0.39,0,0,1423.0,420.0,1.0,0.0,39.39662123,2.0,2.9,1,773,129.0,412.0,56.0,69.0,NRIM/CDS/No26B/1998 fCC
21.06,32.48,0.005,1.14,0.52,0.0,0.42,0,0,0.0,0.0,0.02,0.0162,0.05,0.0,0.009,0.014,0.32,0.39,0,0,1423.0,420.0,1.0,0.0,39.39662123,2.0,2.9,1,873,122.0,383.0,49.0,57.0,NRIM/CDS/No26B/1998 fCC
21.06,32.48,0.005,1.14,0.52,0.0,0.42,0,0,0.0,0.0,0.02,0.0162,0.05,0.0,0.009,0.014,0.32,0.39,0,0,1423.0,420.0,1.0,0.0,39.39662123,2.0,2.9,1,973,115.0,305.0,35.0,34.0,NRIM/CDS/No26B/1998 fCC
21.06,32.48,0.005,1.14,0.52,0.0,0.42,0,0,0.0,0.0,0.02,0.0162,0.05,0.0,0.009,0.014,0.32,0.39,0,0,1423.0,420.0,1.0,0.0,39.39662123,2.0,2.9,1,1073,108.0,187.0,75.0,59.0,NRIM/CDS/No26B/1998 fCC
21.06,32.48,0.005,1.14,0.52,0.0,0.42,0,0,0.0,0.0,0.02,0.0162,0.05,0.0,0.009,0.014,0.32,0.39,0,0,1423.0,420.0,1.0,0.0,39.39662123,2.0,2.9,1,1173,66.0,104.0,104.0,78.0,NRIM/CDS/No26B/1998 fCC
21.06,32.48,0.005,1.14,0.52,0.0,0.42,0,0,0.0,0.0,0.02,0.0162,0.05,0.0,0.009,0.014,0.32,0.39,0,0,1423.0,420.0,1.0,0.0,39.39662123,2.0,2.9,1,1273,42.0,59.0,90.0,77.0,NRIM/CDS/No26B/1998 fCC
20.65,32.48,0.03,1.2,0.56,0.0,0.32,0,0,0.0,0.0,0.09,0.0231,0.05,0.0,0.018,0.005,0.24,0.33,0,0,,,,,84.44850629,1.0,3.0,1,298,255.0,554.0,50.0,77.0,NRIM/CDS/No26B/1998 fCD
20.65,32.48,0.03,1.2,0.56,0.0,0.32,0,0,0.0,0.0,0.09,0.0231,0.05,0.0,0.018,0.005,0.24,0.33,0,0,,,,,84.44850629,1.0,3.0,1,373,239.0,512.0,46.0,78.0,NRIM/CDS/No26B/1998 fCD
20.65,32.48,0.03,1.2,0.56,0.0,0.32,0,0,0.0,0.0,0.09,0.0231,0.05,0.0,0.018,0.005,0.24,0.33,0,0,,,,,84.44850629,1.0,3.0,1,473,197.0,483.0,45.0,76.0,NRIM/CDS/No26B/1998 fCD
20.65,32.48,0.03,1.2,0.56,0.0,0.32,0,0,0.0,0.0,0.09,0.0231,0.05,0.0,0.018,0.005,0.24,0.33,0,0,,,,,84.44850629,1.0,3.0,1,573,178.0,478.0,46.0,72.0,NRIM/CDS/No26B/1998 fCD
20.65,32.48,0.03,1.2,0.56,0.0,0.32,0,0,0.0,0.0,0.09,0.0231,0.05,0.0,0.018,0.005,0.24,0.33,0,0,,,,,84.44850629,1.0,3.0,1,673,174.0,484.0,49.0,70.0,NRIM/CDS/No26B/1998 fCD
20.65,32.48,0.03,1.2,0.56,0.0,0.32,0,0,0.0,0.0,0.09,0.0231,0.05,0.0,0.018,0.005,0.24,0.33,0,0,,,,,84.44850629,1.0,3.0,1,773,187.0,482.0,49.0,67.0,NRIM/CDS/No26B/1998 fCD
20.65,32.48,0.03,1.2,0.56,0.0,0.32,0,0,0.0,0.0,0.09,0.0231,0.05,0.0,0.018,0.005,0.24,0.33,0,0,,,,,84.44850629,1.0,3.0,1,873,153.0,441.0,49.0,69.0,NRIM/CDS/No26B/1998 fCD
20.65,32.48,0.03,1.2,0.56,0.0,0.32,0,0,0.0,0.0,0.09,0.0231,0.05,0.0,0.018,0.005,0.24,0.33,0,0,,,,,84.44850629,1.0,3.0,1,973,174.0,331.0,49.0,51.0,NRIM/CDS/No26B/1998 fCD
20.65,32.48,0.03,1.2,0.56,0.0,0.32,0,0,0.0,0.0,0.09,0.0231,0.05,0.0,0.018,0.005,0.24,0.33,0,0,,,,,84.44850629,1.0,3.0,1,1073,114.0,197.0,96.0,70.0,NRIM/CDS/No26B/1998 fCD
20.65,32.48,0.03,1.2,0.56,0.0,0.32,0,0,0.0,0.0,0.09,0.0231,0.05,0.0,0.018,0.005,0.24,0.33,0,0,,,,,84.44850629,1.0,3.0,1,1173,71.0,110.0,116.0,86.0,NRIM/CDS/No26B/1998 fCD
20.65,32.48,0.03,1.2,0.56,0.0,0.32,0,0,0.0,0.0,0.09,0.0231,0.05,0.0,0.018,0.005,0.24,0.33,0,0,,,,,84.44850629,1.0,3.0,1,1273,41.0,66.0,103.0,97.0,NRIM/CDS/No26B/1998 fCD
21.05,31.76,0.012,1.34,0.5,0.0,0.45,0,0,0.0,0.0,0.06,0.0114,0.05,0.0,0.014,0.007,0.028,0.52,0,0,1423.0,360.0,1.0,0.0,111.4304721,2.0,2.9,1,298,257.0,562.0,44.0,83.0,NRIM/CDS/No26B/1998 fCE
21.05,31.76,0.012,1.34,0.5,0.0,0.45,0,0,0.0,0.0,0.06,0.0114,0.05,0.0,0.014,0.007,0.028,0.52,0,0,1423.0,360.0,1.0,0.0,111.4304721,2.0,2.9,1,373,224.0,514.0,44.0,81.0,NRIM/CDS/No26B/1998 fCE
21.05,31.76,0.012,1.34,0.5,0.0,0.45,0,0,0.0,0.0,0.06,0.0114,0.05,0.0,0.014,0.007,0.028,0.52,0,0,1423.0,360.0,1.0,0.0,111.4304721,2.0,2.9,1,473,209.0,490.0,42.0,80.0,NRIM/CDS/No26B/1998 fCE
21.05,31.76,0.012,1.34,0.5,0.0,0.45,0,0,0.0,0.0,0.06,0.0114,0.05,0.0,0.014,0.007,0.028,0.52,0,0,1423.0,360.0,1.0,0.0,111.4304721,2.0,2.9,1,573,235.0,489.0,42.0,76.0,NRIM/CDS/No26B/1998 fCE
21.05,31.76,0.012,1.34,0.5,0.0,0.45,0,0,0.0,0.0,0.06,0.0114,0.05,0.0,0.014,0.007,0.028,0.52,0,0,1423.0,360.0,1.0,0.0,111.4304721,2.0,2.9,1,673,216.0,491.0,42.0,69.0,NRIM/CDS/No26B/1998 fCE
21.05,31.76,0.012,1.34,0.5,0.0,0.45,0,0,0.0,0.0,0.06,0.0114,0.05,0.0,0.014,0.007,0.028,0.52,0,0,1423.0,360.0,1.0,0.0,111.4304721,2.0,2.9,1,773,188.0,462.0,44.0,66.0,NRIM/CDS/No26B/1998 fCE
21.05,31.76,0.012,1.34,0.5,0.0,0.45,0,0,0.0,0.0,0.06,0.0114,0.05,0.0,0.014,0.007,0.028,0.52,0,0,1423.0,360.0,1.0,0.0,111.4304721,2.0,2.9,1,873,172.0,430.0,44.0,63.0,NRIM/CDS/No26B/1998 fCE
21.05,31.76,0.012,1.34,0.5,0.0,0.45,0,0,0.0,0.0,0.06,0.0114,0.05,0.0,0.014,0.007,0.028,0.52,0,0,1423.0,360.0,1.0,0.0,111.4304721,2.0,2.9,1,973,181.0,338.0,34.0,34.0,NRIM/CDS/No26B/1998 fCE
21.05,31.76,0.012,1.34,0.5,0.0,0.45,0,0,0.0,0.0,0.06,0.0114,0.05,0.0,0.014,0.007,0.028,0.52,0,0,1423.0,360.0,1.0,0.0,111.4304721,2.0,2.9,1,1073,115.0,203.0,72.0,55.0,NRIM/CDS/No26B/1998 fCE
21.05,31.76,0.012,1.34,0.5,0.0,0.45,0,0,0.0,0.0,0.06,0.0114,0.05,0.0,0.014,0.007,0.028,0.52,0,0,1423.0,360.0,1.0,0.0,111.4304721,2.0,2.9,1,1173,64.0,102.0,100.0,71.0,NRIM/CDS/No26B/1998 fCE
21.05,31.76,0.012,1.34,0.5,0.0,0.45,0,0,0.0,0.0,0.06,0.0114,0.05,0.0,0.014,0.007,0.028,0.52,0,0,1423.0,360.0,1.0,0.0,111.4304721,2.0,2.9,1,1273,35.0,58.0,128.0,89.0,NRIM/CDS/No26B/1998 fCE
20.65,32.08,0.03,1.19,0.56,0.0,0.29,0,0,0.0,0.0,0.06,0.024,0.055,0.0,0.015,0.005,0.37,0.25,0,0,,,,,73.51669472,1.0,3.0,1,298,226.0,545.0,52.0,77.0,NRIM/CDS/No26B/1998 fCF
20.65,32.08,0.03,1.19,0.56,0.0,0.29,0,0,0.0,0.0,0.06,0.024,0.055,0.0,0.015,0.005,0.37,0.25,0,0,,,,,73.51669472,1.0,3.0,1,373,204.0,503.0,50.0,80.0,NRIM/CDS/No26B/1998 fCF
20.65,32.08,0.03,1.19,0.56,0.0,0.29,0,0,0.0,0.0,0.06,0.024,0.055,0.0,0.015,0.005,0.37,0.25,0,0,,,,,73.51669472,1.0,3.0,1,473,186.0,480.0,46.0,75.0,NRIM/CDS/No26B/1998 fCF
20.65,32.08,0.03,1.19,0.56,0.0,0.29,0,0,0.0,0.0,0.06,0.024,0.055,0.0,0.015,0.005,0.37,0.25,0,0,,,,,73.51669472,1.0,3.0,1,573,159.0,478.0,47.0,74.0,NRIM/CDS/No26B/1998 fCF
20.65,32.08,0.03,1.19,0.56,0.0,0.29,0,0,0.0,0.0,0.06,0.024,0.055,0.0,0.015,0.005,0.37,0.25,0,0,,,,,73.51669472,1.0,3.0,1,673,166.0,482.0,49.0,68.0,NRIM/CDS/No26B/1998 fCF
20.65,32.08,0.03,1.19,0.56,0.0,0.29,0,0,0.0,0.0,0.06,0.024,0.055,0.0,0.015,0.005,0.37,0.25,0,0,,,,,73.51669472,1.0,3.0,1,773,148.0,477.0,51.0,66.0,NRIM/CDS/No26B/1998 fCF
20.65,32.08,0.03,1.19,0.56,0.0,0.29,0,0,0.0,0.0,0.06,0.024,0.055,0.0,0.015,0.005,0.37,0.25,0,0,,,,,73.51669472,1.0,3.0,1,873,143.0,433.0,46.0,58.0,NRIM/CDS/No26B/1998 fCF
20.65,32.08,0.03,1.19,0.56,0.0,0.29,0,0,0.0,0.0,0.06,0.024,0.055,0.0,0.015,0.005,0.37,0.25,0,0,,,,,73.51669472,1.0,3.0,1,973,137.0,326.0,48.0,46.0,NRIM/CDS/No26B/1998 fCF
20.65,32.08,0.03,1.19,0.56,0.0,0.29,0,0,0.0,0.0,0.06,0.024,0.055,0.0,0.015,0.005,0.37,0.25,0,0,,,,,73.51669472,1.0,3.0,1,1073,117.0,194.0,82.0,65.0,NRIM/CDS/No26B/1998 fCF
20.65,32.08,0.03,1.19,0.56,0.0,0.29,0,0,0.0,0.0,0.06,0.024,0.055,0.0,0.015,0.005,0.37,0.25,0,0,,,,,73.51669472,1.0,3.0,1,1173,70.0,112.0,105.0,77.0,NRIM/CDS/No26B/1998 fCF
20.65,32.08,0.03,1.19,0.56,0.0,0.29,0,0,0.0,0.0,0.06,0.024,0.055,0.0,0.015,0.005,0.37,0.25,0,0,,,,,73.51669472,1.0,3.0,1,1273,42.0,68.0,89.0,80.0,NRIM/CDS/No26B/1998 fCF
20.9,34.45,0.11,0.95,0.44,0.0,0.43,0,0,0.0,0.0,0.08,0.013,0.06,0.0,0.014,0.008,0.33,0.46,0,0,1423.0,660.0,1.0,0.0,84.44850629,3.0,1.6,2,298,240.0,590.0,48.0,76.0,NRIM/CDS/No27A/1983 fdA
20.9,34.45,0.11,0.95,0.44,0.0,0.43,0,0,0.0,0.0,0.08,0.013,0.06,0.0,0.014,0.008,0.33,0.46,0,0,1423.0,660.0,1.0,0.0,84.44850629,3.0,1.6,2,373,190.0,540.0,49.0,74.0,NRIM/CDS/No27A/1983 fdA
20.9,34.45,0.11,0.95,0.44,0.0,0.43,0,0,0.0,0.0,0.08,0.013,0.06,0.0,0.014,0.008,0.33,0.46,0,0,1423.0,660.0,1.0,0.0,84.44850629,3.0,1.6,2,473,170.0,510.0,46.0,72.0,NRIM/CDS/No27A/1983 fdA
20.9,34.45,0.11,0.95,0.44,0.0,0.43,0,0,0.0,0.0,0.08,0.013,0.06,0.0,0.014,0.008,0.33,0.46,0,0,1423.0,660.0,1.0,0.0,84.44850629,3.0,1.6,2,573,150.0,510.0,47.0,67.0,NRIM/CDS/No27A/1983 fdA
20.9,34.45,0.11,0.95,0.44,0.0,0.43,0,0,0.0,0.0,0.08,0.013,0.06,0.0,0.014,0.008,0.33,0.46,0,0,1423.0,660.0,1.0,0.0,84.44850629,3.0,1.6,2,673,150.0,510.0,49.0,62.0,NRIM/CDS/No27A/1983 fdA
20.9,34.45,0.11,0.95,0.44,0.0,0.43,0,0,0.0,0.0,0.08,0.013,0.06,0.0,0.014,0.008,0.33,0.46,0,0,1423.0,660.0,1.0,0.0,84.44850629,3.0,1.6,2,773,170.0,510.0,50.0,62.0,NRIM/CDS/No27A/1983 fdA
20.9,34.45,0.11,0.95,0.44,0.0,0.43,0,0,0.0,0.0,0.08,0.013,0.06,0.0,0.014,0.008,0.33,0.46,0,0,1423.0,660.0,1.0,0.0,84.44850629,3.0,1.6,2,873,140.0,470.0,48.0,64.0,NRIM/CDS/No27A/1983 fdA
20.9,34.45,0.11,0.95,0.44,0.0,0.43,0,0,0.0,0.0,0.08,0.013,0.06,0.0,0.014,0.008,0.33,0.46,0,0,1423.0,660.0,1.0,0.0,84.44850629,3.0,1.6,2,973,130.0,370.0,53.0,52.0,NRIM/CDS/No27A/1983 fdA
20.9,34.45,0.11,0.95,0.44,0.0,0.43,0,0,0.0,0.0,0.08,0.013,0.06,0.0,0.014,0.008,0.33,0.46,0,0,1423.0,660.0,1.0,0.0,84.44850629,3.0,1.6,2,1073,130.0,210.0,95.0,73.0,NRIM/CDS/No27A/1983 fdA
20.9,34.45,0.11,0.95,0.44,0.0,0.43,0,0,0.0,0.0,0.08,0.013,0.06,0.0,0.014,0.008,0.33,0.46,0,0,1423.0,660.0,1.0,0.0,84.44850629,3.0,1.6,2,1173,74.0,120.0,113.0,84.0,NRIM/CDS/No27A/1983 fdA
20.9,34.45,0.11,0.95,0.44,0.0,0.43,0,0,0.0,0.0,0.08,0.013,0.06,0.0,0.014,0.008,0.33,0.46,0,0,1423.0,660.0,1.0,0.0,84.44850629,3.0,1.6,2,1273,50.0,76.0,94.0,92.0,NRIM/CDS/No27A/1983 fdA
20.7,31.83,0.02,1.13,0.39,0.0,0.48,0,0,0.0,0.0,0.32,0.01,0.09,0.0,0.013,0.007,0.32,0.5,0,0,1413.0,1800.0,1.0,0.0,42.22425314,2.0,1.282,2,298,270.0,600.0,46.0,65.0,NRIM/CDS/No27A/1983 fdB
20.7,31.83,0.02,1.13,0.39,0.0,0.48,0,0,0.0,0.0,0.32,0.01,0.09,0.0,0.013,0.007,0.32,0.5,0,0,1413.0,1800.0,1.0,0.0,42.22425314,2.0,1.282,2,373,240.0,560.0,47.0,64.0,NRIM/CDS/No27A/1983 fdB
20.7,31.83,0.02,1.13,0.39,0.0,0.48,0,0,0.0,0.0,0.32,0.01,0.09,0.0,0.013,0.007,0.32,0.5,0,0,1413.0,1800.0,1.0,0.0,42.22425314,2.0,1.282,2,473,220.0,530.0,41.0,61.0,NRIM/CDS/No27A/1983 fdB
20.7,31.83,0.02,1.13,0.39,0.0,0.48,0,0,0.0,0.0,0.32,0.01,0.09,0.0,0.013,0.007,0.32,0.5,0,0,1413.0,1800.0,1.0,0.0,42.22425314,2.0,1.282,2,573,200.0,530.0,45.0,57.0,NRIM/CDS/No27A/1983 fdB
20.7,31.83,0.02,1.13,0.39,0.0,0.48,0,0,0.0,0.0,0.32,0.01,0.09,0.0,0.013,0.007,0.32,0.5,0,0,1413.0,1800.0,1.0,0.0,42.22425314,2.0,1.282,2,673,200.0,530.0,47.0,57.0,NRIM/CDS/No27A/1983 fdB
20.7,31.83,0.02,1.13,0.39,0.0,0.48,0,0,0.0,0.0,0.32,0.01,0.09,0.0,0.013,0.007,0.32,0.5,0,0,1413.0,1800.0,1.0,0.0,42.22425314,2.0,1.282,2,773,190.0,530.0,48.0,51.0,NRIM/CDS/No27A/1983 fdB
20.7,31.83,0.02,1.13,0.39,0.0,0.48,0,0,0.0,0.0,0.32,0.01,0.09,0.0,0.013,0.007,0.32,0.5,0,0,1413.0,1800.0,1.0,0.0,42.22425314,2.0,1.282,2,873,180.0,500.0,48.0,54.0,NRIM/CDS/No27A/1983 fdB
20.7,31.83,0.02,1.13,0.39,0.0,0.48,0,0,0.0,0.0,0.32,0.01,0.09,0.0,0.013,0.007,0.32,0.5,0,0,1413.0,1800.0,1.0,0.0,42.22425314,2.0,1.282,2,973,160.0,410.0,43.0,41.0,NRIM/CDS/No27A/1983 fdB
20.7,31.83,0.02,1.13,0.39,0.0,0.48,0,0,0.0,0.0,0.32,0.01,0.09,0.0,0.013,0.007,0.32,0.5,0,0,1413.0,1800.0,1.0,0.0,42.22425314,2.0,1.282,2,1073,140.0,220.0,81.0,60.0,NRIM/CDS/No27A/1983 fdB
20.7,31.83,0.02,1.13,0.39,0.0,0.48,0,0,0.0,0.0,0.32,0.01,0.09,0.0,0.013,0.007,0.32,0.5,0,0,1413.0,1800.0,1.0,0.0,42.22425314,2.0,1.282,2,1173,94.0,130.0,74.0,64.0,NRIM/CDS/No27A/1983 fdB
20.7,31.83,0.02,1.13,0.39,0.0,0.48,0,0,0.0,0.0,0.32,0.01,0.09,0.0,0.013,0.007,0.32,0.5,0,0,1413.0,1800.0,1.0,0.0,42.22425314,2.0,1.282,2,1273,66.0,87.0,78.0,75.0,NRIM/CDS/No27A/1983 fdB
20.35,33.09,0.1,0.94,0.47,0.0,0.45,0,0,0.0,0.0,0.1,0.012,0.07,0.0,0.013,0.009,0.32,0.45,0,0,1423.0,660.0,1.0,0.0,84.44850629,3.0,1.6,2,298,240.0,580.0,49.0,76.0,NRIM/CDS/No27A/1983 fdC
20.35,33.09,0.1,0.94,0.47,0.0,0.45,0,0,0.0,0.0,0.1,0.012,0.07,0.0,0.013,0.009,0.32,0.45,0,0,1423.0,660.0,1.0,0.0,84.44850629,3.0,1.6,2,373,220.0,540.0,47.0,76.0,NRIM/CDS/No27A/1983 fdC
20.35,33.09,0.1,0.94,0.47,0.0,0.45,0,0,0.0,0.0,0.1,0.012,0.07,0.0,0.013,0.009,0.32,0.45,0,0,1423.0,660.0,1.0,0.0,84.44850629,3.0,1.6,2,473,190.0,520.0,44.0,71.0,NRIM/CDS/No27A/1983 fdC
20.35,33.09,0.1,0.94,0.47,0.0,0.45,0,0,0.0,0.0,0.1,0.012,0.07,0.0,0.013,0.009,0.32,0.45,0,0,1423.0,660.0,1.0,0.0,84.44850629,3.0,1.6,2,573,180.0,510.0,45.0,71.0,NRIM/CDS/No27A/1983 fdC
20.35,33.09,0.1,0.94,0.47,0.0,0.45,0,0,0.0,0.0,0.1,0.012,0.07,0.0,0.013,0.009,0.32,0.45,0,0,1423.0,660.0,1.0,0.0,84.44850629,3.0,1.6,2,673,160.0,510.0,50.0,68.0,NRIM/CDS/No27A/1983 fdC
20.35,33.09,0.1,0.94,0.47,0.0,0.45,0,0,0.0,0.0,0.1,0.012,0.07,0.0,0.013,0.009,0.32,0.45,0,0,1423.0,660.0,1.0,0.0,84.44850629,3.0,1.6,2,773,150.0,500.0,49.0,63.0,NRIM/CDS/No27A/1983 fdC
20.35,33.09,0.1,0.94,0.47,0.0,0.45,0,0,0.0,0.0,0.1,0.012,0.07,0.0,0.013,0.009,0.32,0.45,0,0,1423.0,660.0,1.0,0.0,84.44850629,3.0,1.6,2,873,160.0,470.0,48.0,58.0,NRIM/CDS/No27A/1983 fdC
20.35,33.09,0.1,0.94,0.47,0.0,0.45,0,0,0.0,0.0,0.1,0.012,0.07,0.0,0.013,0.009,0.32,0.45,0,0,1423.0,660.0,1.0,0.0,84.44850629,3.0,1.6,2,973,130.0,370.0,42.0,45.0,NRIM/CDS/No27A/1983 fdC
20.35,33.09,0.1,0.94,0.47,0.0,0.45,0,0,0.0,0.0,0.1,0.012,0.07,0.0,0.013,0.009,0.32,0.45,0,0,1423.0,660.0,1.0,0.0,84.44850629,3.0,1.6,2,1073,120.0,220.0,98.0,70.0,NRIM/CDS/No27A/1983 fdC
20.35,33.09,0.1,0.94,0.47,0.0,0.45,0,0,0.0,0.0,0.1,0.012,0.07,0.0,0.013,0.009,0.32,0.45,0,0,1423.0,660.0,1.0,0.0,84.44850629,3.0,1.6,2,1173,72.0,120.0,106.0,82.0,NRIM/CDS/No27A/1983 fdC
20.35,33.09,0.1,0.94,0.47,0.0,0.45,0,0,0.0,0.0,0.1,0.012,0.07,0.0,0.013,0.009,0.32,0.45,0,0,1423.0,660.0,1.0,0.0,84.44850629,3.0,1.6,2,1273,48.0,74.0,99.0,88.0,NRIM/CDS/No27A/1983 fdC
20.19,32.37,0.09,0.92,0.46,0.0,0.45,0,0,0.0,0.0,0.08,0.017,0.07,0.0,0.014,0.006,0.27,0.44,0,0,1423.0,660.0,1.0,0.0,103.9683067,3.0,1.6,2,298,230.0,600.0,47.0,75.0,NRIM/CDS/No27A/1983 fdD
20.19,32.37,0.09,0.92,0.46,0.0,0.45,0,0,0.0,0.0,0.08,0.017,0.07,0.0,0.014,0.006,0.27,0.44,0,0,1423.0,660.0,1.0,0.0,103.9683067,3.0,1.6,2,373,210.0,550.0,45.0,73.0,NRIM/CDS/No27A/1983 fdD
20.19,32.37,0.09,0.92,0.46,0.0,0.45,0,0,0.0,0.0,0.08,0.017,0.07,0.0,0.014,0.006,0.27,0.44,0,0,1423.0,660.0,1.0,0.0,103.9683067,3.0,1.6,2,473,190.0,520.0,41.0,72.0,NRIM/CDS/No27A/1983 fdD
20.19,32.37,0.09,0.92,0.46,0.0,0.45,0,0,0.0,0.0,0.08,0.017,0.07,0.0,0.014,0.006,0.27,0.44,0,0,1423.0,660.0,1.0,0.0,103.9683067,3.0,1.6,2,573,170.0,520.0,44.0,65.0,NRIM/CDS/No27A/1983 fdD
20.19,32.37,0.09,0.92,0.46,0.0,0.45,0,0,0.0,0.0,0.08,0.017,0.07,0.0,0.014,0.006,0.27,0.44,0,0,1423.0,660.0,1.0,0.0,103.9683067,3.0,1.6,2,673,170.0,520.0,44.0,61.0,NRIM/CDS/No27A/1983 fdD
20.19,32.37,0.09,0.92,0.46,0.0,0.45,0,0,0.0,0.0,0.08,0.017,0.07,0.0,0.014,0.006,0.27,0.44,0,0,1423.0,660.0,1.0,0.0,103.9683067,3.0,1.6,2,773,150.0,520.0,45.0,56.0,NRIM/CDS/No27A/1983 fdD
20.19,32.37,0.09,0.92,0.46,0.0,0.45,0,0,0.0,0.0,0.08,0.017,0.07,0.0,0.014,0.006,0.27,0.44,0,0,1423.0,660.0,1.0,0.0,103.9683067,3.0,1.6,2,873,150.0,480.0,42.0,58.0,NRIM/CDS/No27A/1983 fdD
20.19,32.37,0.09,0.92,0.46,0.0,0.45,0,0,0.0,0.0,0.08,0.017,0.07,0.0,0.014,0.006,0.27,0.44,0,0,1423.0,660.0,1.0,0.0,103.9683067,3.0,1.6,2,973,140.0,370.0,44.0,45.0,NRIM/CDS/No27A/1983 fdD
20.19,32.37,0.09,0.92,0.46,0.0,0.45,0,0,0.0,0.0,0.08,0.017,0.07,0.0,0.014,0.006,0.27,0.44,0,0,1423.0,660.0,1.0,0.0,103.9683067,3.0,1.6,2,1073,120.0,210.0,97.0,71.0,NRIM/CDS/No27A/1983 fdD
20.19,32.37,0.09,0.92,0.46,0.0,0.45,0,0,0.0,0.0,0.08,0.017,0.07,0.0,0.014,0.006,0.27,0.44,0,0,1423.0,660.0,1.0,0.0,103.9683067,3.0,1.6,2,1173,73.0,120.0,111.0,86.0,NRIM/CDS/No27A/1983 fdD
20.19,32.37,0.09,0.92,0.46,0.0,0.45,0,0,0.0,0.0,0.08,0.017,0.07,0.0,0.014,0.006,0.27,0.44,0,0,1423.0,660.0,1.0,0.0,103.9683067,3.0,1.6,2,1273,49.0,75.0,98.0,92.0,NRIM/CDS/No27A/1983 fdD
20.3,31.86,0.04,1.06,0.53,0.0,0.49,0,0,0.0,0.0,0.34,0.01,0.07,0.0,0.014,0.05,0.32,0.52,0,0,1413.0,1800.0,1.0,0.0,59.71411146,2.0,0.56,2,298,230.0,570.0,48.0,70.0,NRIM/CDS/No27A/1983 fdE
20.3,31.86,0.04,1.06,0.53,0.0,0.49,0,0,0.0,0.0,0.34,0.01,0.07,0.0,0.014,0.05,0.32,0.52,0,0,1413.0,1800.0,1.0,0.0,59.71411146,2.0,0.56,2,373,200.0,530.0,48.0,70.0,NRIM/CDS/No27A/1983 fdE
20.3,31.86,0.04,1.06,0.53,0.0,0.49,0,0,0.0,0.0,0.34,0.01,0.07,0.0,0.014,0.05,0.32,0.52,0,0,1413.0,1800.0,1.0,0.0,59.71411146,2.0,0.56,2,473,170.0,510.0,44.0,68.0,NRIM/CDS/No27A/1983 fdE
20.3,31.86,0.04,1.06,0.53,0.0,0.49,0,0,0.0,0.0,0.34,0.01,0.07,0.0,0.014,0.05,0.32,0.52,0,0,1413.0,1800.0,1.0,0.0,59.71411146,2.0,0.56,2,573,170.0,510.0,46.0,58.0,NRIM/CDS/No27A/1983 fdE
20.3,31.86,0.04,1.06,0.53,0.0,0.49,0,0,0.0,0.0,0.34,0.01,0.07,0.0,0.014,0.05,0.32,0.52,0,0,1413.0,1800.0,1.0,0.0,59.71411146,2.0,0.56,2,673,160.0,510.0,49.0,60.0,NRIM/CDS/No27A/1983 fdE
20.3,31.86,0.04,1.06,0.53,0.0,0.49,0,0,0.0,0.0,0.34,0.01,0.07,0.0,0.014,0.05,0.32,0.52,0,0,1413.0,1800.0,1.0,0.0,59.71411146,2.0,0.56,2,773,150.0,510.0,52.0,56.0,NRIM/CDS/No27A/1983 fdE
20.3,31.86,0.04,1.06,0.53,0.0,0.49,0,0,0.0,0.0,0.34,0.01,0.07,0.0,0.014,0.05,0.32,0.52,0,0,1413.0,1800.0,1.0,0.0,59.71411146,2.0,0.56,2,873,140.0,460.0,49.0,60.0,NRIM/CDS/No27A/1983 fdE
20.3,31.86,0.04,1.06,0.53,0.0,0.49,0,0,0.0,0.0,0.34,0.01,0.07,0.0,0.014,0.05,0.32,0.52,0,0,1413.0,1800.0,1.0,0.0,59.71411146,2.0,0.56,2,973,140.0,370.0,42.0,40.0,NRIM/CDS/No27A/1983 fdE
20.3,31.86,0.04,1.06,0.53,0.0,0.49,0,0,0.0,0.0,0.34,0.01,0.07,0.0,0.014,0.05,0.32,0.52,0,0,1413.0,1800.0,1.0,0.0,59.71411146,2.0,0.56,2,1073,130.0,210.0,83.0,64.0,NRIM/CDS/No27A/1983 fdE
20.3,31.86,0.04,1.06,0.53,0.0,0.49,0,0,0.0,0.0,0.34,0.01,0.07,0.0,0.014,0.05,0.32,0.52,0,0,1413.0,1800.0,1.0,0.0,59.71411146,2.0,0.56,2,1173,76.0,120.0,82.0,83.0,NRIM/CDS/No27A/1983 fdE
20.3,31.86,0.04,1.06,0.53,0.0,0.49,0,0,0.0,0.0,0.34,0.01,0.07,0.0,0.014,0.05,0.32,0.52,0,0,1413.0,1800.0,1.0,0.0,59.71411146,2.0,0.56,2,1273,49.0,71.0,87.0,95.0,NRIM/CDS/No27A/1983 fdE
20.24,31.83,0.09,1.16,0.5,0.0,0.46,0,0,0.0,0.0,0.31,0.01,0.1,0.0,0.017,0.01,0.37,0.5,0,0,1413.0,1800.0,1.0,0.0,48.50293013,2.0,1.205,2,298,270.0,590.0,48.0,65.0,NRIM/CDS/No27A/1983 fdF
20.24,31.83,0.09,1.16,0.5,0.0,0.46,0,0,0.0,0.0,0.31,0.01,0.1,0.0,0.017,0.01,0.37,0.5,0,0,1413.0,1800.0,1.0,0.0,48.50293013,2.0,1.205,2,373,240.0,550.0,45.0,64.0,NRIM/CDS/No27A/1983 fdF
20.24,31.83,0.09,1.16,0.5,0.0,0.46,0,0,0.0,0.0,0.31,0.01,0.1,0.0,0.017,0.01,0.37,0.5,0,0,1413.0,1800.0,1.0,0.0,48.50293013,2.0,1.205,2,473,220.0,530.0,44.0,61.0,NRIM/CDS/No27A/1983 fdF
20.24,31.83,0.09,1.16,0.5,0.0,0.46,0,0,0.0,0.0,0.31,0.01,0.1,0.0,0.017,0.01,0.37,0.5,0,0,1413.0,1800.0,1.0,0.0,48.50293013,2.0,1.205,2,573,200.0,530.0,44.0,57.0,NRIM/CDS/No27A/1983 fdF
20.24,31.83,0.09,1.16,0.5,0.0,0.46,0,0,0.0,0.0,0.31,0.01,0.1,0.0,0.017,0.01,0.37,0.5,0,0,1413.0,1800.0,1.0,0.0,48.50293013,2.0,1.205,2,673,200.0,530.0,47.0,55.0,NRIM/CDS/No27A/1983 fdF
20.24,31.83,0.09,1.16,0.5,0.0,0.46,0,0,0.0,0.0,0.31,0.01,0.1,0.0,0.017,0.01,0.37,0.5,0,0,1413.0,1800.0,1.0,0.0,48.50293013,2.0,1.205,2,773,190.0,530.0,49.0,55.0,NRIM/CDS/No27A/1983 fdF
20.24,31.83,0.09,1.16,0.5,0.0,0.46,0,0,0.0,0.0,0.31,0.01,0.1,0.0,0.017,0.01,0.37,0.5,0,0,1413.0,1800.0,1.0,0.0,48.50293013,2.0,1.205,2,873,180.0,500.0,47.0,52.0,NRIM/CDS/No27A/1983 fdF
20.24,31.83,0.09,1.16,0.5,0.0,0.46,0,0,0.0,0.0,0.31,0.01,0.1,0.0,0.017,0.01,0.37,0.5,0,0,1413.0,1800.0,1.0,0.0,48.50293013,2.0,1.205,2,973,170.0,410.0,37.0,36.0,NRIM/CDS/No27A/1983 fdF
20.24,31.83,0.09,1.16,0.5,0.0,0.46,0,0,0.0,0.0,0.31,0.01,0.1,0.0,0.017,0.01,0.37,0.5,0,0,1413.0,1800.0,1.0,0.0,48.50293013,2.0,1.205,2,1073,140.0,220.0,66.0,54.0,NRIM/CDS/No27A/1983 fdF
20.24,31.83,0.09,1.16,0.5,0.0,0.46,0,0,0.0,0.0,0.31,0.01,0.1,0.0,0.017,0.01,0.37,0.5,0,0,1413.0,1800.0,1.0,0.0,48.50293013,2.0,1.205,2,1173,90.0,130.0,80.0,65.0,NRIM/CDS/No27A/1983 fdF
20.24,31.83,0.09,1.16,0.5,0.0,0.46,0,0,0.0,0.0,0.31,0.01,0.1,0.0,0.017,0.01,0.37,0.5,0,0,1413.0,1800.0,1.0,0.0,48.50293013,2.0,1.205,2,1273,63.0,83.0,73.0,72.0,NRIM/CDS/No27A/1983 fdF
17.85,12.0,0.04,1.71,0.6,0.74,0.019,0,0,0.031,0.0,0.05,0.0284,0.07,0.0012,0.02,0.005,0.29,0.019,0,0,,,,,337.7940252,1.0,3.35,1,298,240.0,620.0,60.0,74.0,NRIM/CDS/No28B/2001 AEA
17.85,12.0,0.04,1.71,0.6,0.74,0.019,0,0,0.031,0.0,0.05,0.0284,0.07,0.0012,0.02,0.005,0.29,0.019,0,0,,,,,337.7940252,1.0,3.35,1,373,219.0,533.0,49.0,75.0,NRIM/CDS/No28B/2001 AEA
17.85,12.0,0.04,1.71,0.6,0.74,0.019,0,0,0.031,0.0,0.05,0.0284,0.07,0.0012,0.02,0.005,0.29,0.019,0,0,,,,,337.7940252,1.0,3.35,1,473,232.0,485.0,42.0,73.0,NRIM/CDS/No28B/2001 AEA
17.85,12.0,0.04,1.71,0.6,0.74,0.019,0,0,0.031,0.0,0.05,0.0284,0.07,0.0012,0.02,0.005,0.29,0.019,0,0,,,,,337.7940252,1.0,3.35,1,573,174.0,478.0,36.0,66.0,NRIM/CDS/No28B/2001 AEA
17.85,12.0,0.04,1.71,0.6,0.74,0.019,0,0,0.031,0.0,0.05,0.0284,0.07,0.0012,0.02,0.005,0.29,0.019,0,0,,,,,337.7940252,1.0,3.35,1,673,166.0,482.0,36.0,63.0,NRIM/CDS/No28B/2001 AEA
17.85,12.0,0.04,1.71,0.6,0.74,0.019,0,0,0.031,0.0,0.05,0.0284,0.07,0.0012,0.02,0.005,0.29,0.019,0,0,,,,,337.7940252,1.0,3.35,1,773,168.0,474.0,38.0,66.0,NRIM/CDS/No28B/2001 AEA
17.85,12.0,0.04,1.71,0.6,0.74,0.019,0,0,0.031,0.0,0.05,0.0284,0.07,0.0012,0.02,0.005,0.29,0.019,0,0,,,,,337.7940252,1.0,3.35,1,823,156.0,464.0,37.0,63.0,NRIM/CDS/No28B/2001 AEA
17.85,12.0,0.04,1.71,0.6,0.74,0.019,0,0,0.031,0.0,0.05,0.0284,0.07,0.0012,0.02,0.005,0.29,0.019,0,0,,,,,337.7940252,1.0,3.35,1,873,150.0,441.0,36.0,61.0,NRIM/CDS/No28B/2001 AEA
17.85,12.0,0.04,1.71,0.6,0.74,0.019,0,0,0.031,0.0,0.05,0.0284,0.07,0.0012,0.02,0.005,0.29,0.019,0,0,,,,,337.7940252,1.0,3.35,1,923,146.0,410.0,36.0,59.0,NRIM/CDS/No28B/2001 AEA
17.85,12.0,0.04,1.71,0.6,0.74,0.019,0,0,0.031,0.0,0.05,0.0284,0.07,0.0012,0.02,0.005,0.29,0.019,0,0,,,,,337.7940252,1.0,3.35,1,973,160.0,369.0,37.0,52.0,NRIM/CDS/No28B/2001 AEA
17.85,12.0,0.04,1.71,0.6,0.74,0.019,0,0,0.031,0.0,0.05,0.0284,0.07,0.0012,0.02,0.005,0.29,0.019,0,0,,,,,337.7940252,1.0,3.35,1,1023,161.0,314.0,35.0,42.0,NRIM/CDS/No28B/2001 AEA
17.8,12.2,0.05,1.66,0.49,0.82,0.018,0,0,0.038,0.0,0.03,0.0236,0.06,0.0012,0.023,0.006,0.27,0.023,0,0,,,,,207.9366135,1.0,3.35,1,298,260.0,580.0,63.0,74.0,NRIM/CDS/No28B/2001 AEB
17.8,12.2,0.05,1.66,0.49,0.82,0.018,0,0,0.038,0.0,0.03,0.0236,0.06,0.0012,0.023,0.006,0.27,0.023,0,0,,,,,207.9366135,1.0,3.35,1,373,229.0,492.0,50.0,77.0,NRIM/CDS/No28B/2001 AEB
17.8,12.2,0.05,1.66,0.49,0.82,0.018,0,0,0.038,0.0,0.03,0.0236,0.06,0.0012,0.023,0.006,0.27,0.023,0,0,,,,,207.9366135,1.0,3.35,1,473,199.0,453.0,42.0,74.0,NRIM/CDS/No28B/2001 AEB
17.8,12.2,0.05,1.66,0.49,0.82,0.018,0,0,0.038,0.0,0.03,0.0236,0.06,0.0012,0.023,0.006,0.27,0.023,0,0,,,,,207.9366135,1.0,3.35,1,573,188.0,441.0,38.0,72.0,NRIM/CDS/No28B/2001 AEB
17.8,12.2,0.05,1.66,0.49,0.82,0.018,0,0,0.038,0.0,0.03,0.0236,0.06,0.0012,0.023,0.006,0.27,0.023,0,0,,,,,207.9366135,1.0,3.35,1,673,169.0,443.0,38.0,69.0,NRIM/CDS/No28B/2001 AEB
17.8,12.2,0.05,1.66,0.49,0.82,0.018,0,0,0.038,0.0,0.03,0.0236,0.06,0.0012,0.023,0.006,0.27,0.023,0,0,,,,,207.9366135,1.0,3.35,1,773,168.0,442.0,38.0,68.0,NRIM/CDS/No28B/2001 AEB
17.8,12.2,0.05,1.66,0.49,0.82,0.018,0,0,0.038,0.0,0.03,0.0236,0.06,0.0012,0.023,0.006,0.27,0.023,0,0,,,,,207.9366135,1.0,3.35,1,823,174.0,428.0,38.0,67.0,NRIM/CDS/No28B/2001 AEB
17.8,12.2,0.05,1.66,0.49,0.82,0.018,0,0,0.038,0.0,0.03,0.0236,0.06,0.0012,0.023,0.006,0.27,0.023,0,0,,,,,207.9366135,1.0,3.35,1,873,167.0,410.0,38.0,66.0,NRIM/CDS/No28B/2001 AEB
17.8,12.2,0.05,1.66,0.49,0.82,0.018,0,0,0.038,0.0,0.03,0.0236,0.06,0.0012,0.023,0.006,0.27,0.023,0,0,,,,,207.9366135,1.0,3.35,1,923,158.0,385.0,34.0,55.0,NRIM/CDS/No28B/2001 AEB
17.8,12.2,0.05,1.66,0.49,0.82,0.018,0,0,0.038,0.0,0.03,0.0236,0.06,0.0012,0.023,0.006,0.27,0.023,0,0,,,,,207.9366135,1.0,3.35,1,973,161.0,331.0,16.0,20.0,NRIM/CDS/No28B/2001 AEB
17.8,12.2,0.05,1.66,0.49,0.82,0.018,0,0,0.038,0.0,0.03,0.0236,0.06,0.0012,0.023,0.006,0.27,0.023,0,0,,,,,207.9366135,1.0,3.35,1,1023,165.0,279.0,11.0,16.0,NRIM/CDS/No28B/2001 AEB
17.95,12.2,0.1,1.73,0.62,0.72,0.019,0,0,0.032,0.0,0.04,0.0216,0.07,0.0016,0.024,0.007,0.29,0.012,0,0,,,,,315.1729698,1.0,3.35,1,298,240.0,560.0,66.0,78.0,NRIM/CDS/No28B/2001 AEC
17.95,12.2,0.1,1.73,0.62,0.72,0.019,0,0,0.032,0.0,0.04,0.0216,0.07,0.0016,0.024,0.007,0.29,0.012,0,0,,,,,315.1729698,1.0,3.35,1,373,226.0,494.0,51.0,77.0,NRIM/CDS/No28B/2001 AEC
17.95,12.2,0.1,1.73,0.62,0.72,0.019,0,0,0.032,0.0,0.04,0.0216,0.07,0.0016,0.024,0.007,0.29,0.012,0,0,,,,,315.1729698,1.0,3.35,1,473,181.0,453.0,43.0,74.0,NRIM/CDS/No28B/2001 AEC
17.95,12.2,0.1,1.73,0.62,0.72,0.019,0,0,0.032,0.0,0.04,0.0216,0.07,0.0016,0.024,0.007,0.29,0.012,0,0,,,,,315.1729698,1.0,3.35,1,573,181.0,444.0,42.0,68.0,NRIM/CDS/No28B/2001 AEC
17.95,12.2,0.1,1.73,0.62,0.72,0.019,0,0,0.032,0.0,0.04,0.0216,0.07,0.0016,0.024,0.007,0.29,0.012,0,0,,,,,315.1729698,1.0,3.35,1,673,167.0,442.0,41.0,67.0,NRIM/CDS/No28B/2001 AEC
17.95,12.2,0.1,1.73,0.62,0.72,0.019,0,0,0.032,0.0,0.04,0.0216,0.07,0.0016,0.024,0.007,0.29,0.012,0,0,,,,,315.1729698,1.0,3.35,1,773,161.0,436.0,41.0,64.0,NRIM/CDS/No28B/2001 AEC
17.95,12.2,0.1,1.73,0.62,0.72,0.019,0,0,0.032,0.0,0.04,0.0216,0.07,0.0016,0.024,0.007,0.29,0.012,0,0,,,,,315.1729698,1.0,3.35,1,823,159.0,424.0,37.0,61.0,NRIM/CDS/No28B/2001 AEC
17.95,12.2,0.1,1.73,0.62,0.72,0.019,0,0,0.032,0.0,0.04,0.0216,0.07,0.0016,0.024,0.007,0.29,0.012,0,0,,,,,315.1729698,1.0,3.35,1,873,129.0,413.0,39.0,68.0,NRIM/CDS/No28B/2001 AEC
17.95,12.2,0.1,1.73,0.62,0.72,0.019,0,0,0.032,0.0,0.04,0.0216,0.07,0.0016,0.024,0.007,0.29,0.012,0,0,,,,,315.1729698,1.0,3.35,1,923,144.0,389.0,39.0,64.0,NRIM/CDS/No28B/2001 AEC
17.95,12.2,0.1,1.73,0.62,0.72,0.019,0,0,0.032,0.0,0.04,0.0216,0.07,0.0016,0.024,0.007,0.29,0.012,0,0,,,,,315.1729698,1.0,3.35,1,973,152.0,362.0,36.0,54.0,NRIM/CDS/No28B/2001 AEC
17.95,12.2,0.1,1.73,0.62,0.72,0.019,0,0,0.032,0.0,0.04,0.0216,0.07,0.0016,0.024,0.007,0.29,0.012,0,0,,,,,315.1729698,1.0,3.35,1,1023,146.0,312.0,34.0,44.0,NRIM/CDS/No28B/2001 AEC
17.61,12.5,0.06,1.73,0.82,0.79,0.019,0,0,0.032,0.0,0.1,0.02,0.04,0.0004,0.022,0.009,0.33,0.013,0,0,1473.0,1200.0,1.0,0.0,168.8970126,1.0,6.0,1,298,210.0,580.0,61.0,77.0,NRIM/CDS/No28B/2001 AED
17.61,12.5,0.06,1.73,0.82,0.79,0.019,0,0,0.032,0.0,0.1,0.02,0.04,0.0004,0.022,0.009,0.33,0.013,0,0,1473.0,1200.0,1.0,0.0,168.8970126,1.0,6.0,1,573,158.0,430.0,37.0,70.0,NRIM/CDS/No28B/2001 AED
17.61,12.5,0.06,1.73,0.82,0.79,0.019,0,0,0.032,0.0,0.1,0.02,0.04,0.0004,0.022,0.009,0.33,0.013,0,0,1473.0,1200.0,1.0,0.0,168.8970126,1.0,6.0,1,673,141.0,436.0,39.0,70.0,NRIM/CDS/No28B/2001 AED
17.61,12.5,0.06,1.73,0.82,0.79,0.019,0,0,0.032,0.0,0.1,0.02,0.04,0.0004,0.022,0.009,0.33,0.013,0,0,1473.0,1200.0,1.0,0.0,168.8970126,1.0,6.0,1,773,151.0,430.0,37.0,65.0,NRIM/CDS/No28B/2001 AED
17.61,12.5,0.06,1.73,0.82,0.79,0.019,0,0,0.032,0.0,0.1,0.02,0.04,0.0004,0.022,0.009,0.33,0.013,0,0,1473.0,1200.0,1.0,0.0,168.8970126,1.0,6.0,1,823,138.0,414.0,37.0,64.0,NRIM/CDS/No28B/2001 AED
17.61,12.5,0.06,1.73,0.82,0.79,0.019,0,0,0.032,0.0,0.1,0.02,0.04,0.0004,0.022,0.009,0.33,0.013,0,0,1473.0,1200.0,1.0,0.0,168.8970126,1.0,6.0,1,873,135.0,398.0,35.0,67.0,NRIM/CDS/No28B/2001 AED
17.61,12.5,0.06,1.73,0.82,0.79,0.019,0,0,0.032,0.0,0.1,0.02,0.04,0.0004,0.022,0.009,0.33,0.013,0,0,1473.0,1200.0,1.0,0.0,168.8970126,1.0,6.0,1,923,127.0,370.0,30.0,43.0,NRIM/CDS/No28B/2001 AED
17.61,12.5,0.06,1.73,0.82,0.79,0.019,0,0,0.032,0.0,0.1,0.02,0.04,0.0004,0.022,0.009,0.33,0.013,0,0,1473.0,1200.0,1.0,0.0,168.8970126,1.0,6.0,1,973,143.0,315.0,18.0,19.0,NRIM/CDS/No28B/2001 AED
17.61,12.5,0.06,1.73,0.82,0.79,0.019,0,0,0.032,0.0,0.1,0.02,0.04,0.0004,0.022,0.009,0.33,0.013,0,0,1473.0,1200.0,1.0,0.0,168.8970126,1.0,6.0,1,1023,117.0,256.0,11.0,14.0,NRIM/CDS/No28B/2001 AED
17.26,12.21,0.07,1.7,0.8,0.77,0.018,0,0,0.032,0.0,0.09,0.021,0.05,0.0003,0.019,0.011,0.33,0.012,0,0,1473.0,1200.0,1.0,0.0,128.0,1.0,6.0,1,298,205.0,580.0,62.0,76.0,NRIM/CDS/No28B/2001 AEE
17.26,12.21,0.07,1.7,0.8,0.77,0.018,0,0,0.032,0.0,0.09,0.021,0.05,0.0003,0.019,0.011,0.33,0.012,0,0,1473.0,1200.0,1.0,0.0,128.0,1.0,6.0,1,373,200.0,492.0,50.0,77.0,NRIM/CDS/No28B/2001 AEE
17.26,12.21,0.07,1.7,0.8,0.77,0.018,0,0,0.032,0.0,0.09,0.021,0.05,0.0003,0.019,0.011,0.33,0.012,0,0,1473.0,1200.0,1.0,0.0,128.0,1.0,6.0,1,473,162.0,445.0,43.0,75.0,NRIM/CDS/No28B/2001 AEE
17.26,12.21,0.07,1.7,0.8,0.77,0.018,0,0,0.032,0.0,0.09,0.021,0.05,0.0003,0.019,0.011,0.33,0.012,0,0,1473.0,1200.0,1.0,0.0,128.0,1.0,6.0,1,573,141.0,430.0,39.0,72.0,NRIM/CDS/No28B/2001 AEE
17.26,12.21,0.07,1.7,0.8,0.77,0.018,0,0,0.032,0.0,0.09,0.021,0.05,0.0003,0.019,0.011,0.33,0.012,0,0,1473.0,1200.0,1.0,0.0,128.0,1.0,6.0,1,673,143.0,434.0,38.0,66.0,NRIM/CDS/No28B/2001 AEE
17.26,12.21,0.07,1.7,0.8,0.77,0.018,0,0,0.032,0.0,0.09,0.021,0.05,0.0003,0.019,0.011,0.33,0.012,0,0,1473.0,1200.0,1.0,0.0,128.0,1.0,6.0,1,773,116.0,415.0,39.0,66.0,NRIM/CDS/No28B/2001 AEE
17.26,12.21,0.07,1.7,0.8,0.77,0.018,0,0,0.032,0.0,0.09,0.021,0.05,0.0003,0.019,0.011,0.33,0.012,0,0,1473.0,1200.0,1.0,0.0,128.0,1.0,6.0,1,823,128.0,412.0,38.0,68.0,NRIM/CDS/No28B/2001 AEE
17.26,12.21,0.07,1.7,0.8,0.77,0.018,0,0,0.032,0.0,0.09,0.021,0.05,0.0003,0.019,0.011,0.33,0.012,0,0,1473.0,1200.0,1.0,0.0,128.0,1.0,6.0,1,873,130.0,400.0,36.0,66.0,NRIM/CDS/No28B/2001 AEE
17.26,12.21,0.07,1.7,0.8,0.77,0.018,0,0,0.032,0.0,0.09,0.021,0.05,0.0003,0.019,0.011,0.33,0.012,0,0,1473.0,1200.0,1.0,0.0,128.0,1.0,6.0,1,923,135.0,371.0,30.0,42.0,NRIM/CDS/No28B/2001 AEE
17.26,12.21,0.07,1.7,0.8,0.77,0.018,0,0,0.032,0.0,0.09,0.021,0.05,0.0003,0.019,0.011,0.33,0.012,0,0,1473.0,1200.0,1.0,0.0,128.0,1.0,6.0,1,973,129.0,317.0,16.0,18.0,NRIM/CDS/No28B/2001 AEE
17.26,12.21,0.07,1.7,0.8,0.77,0.018,0,0,0.032,0.0,0.09,0.021,0.05,0.0003,0.019,0.011,0.33,0.012,0,0,1473.0,1200.0,1.0,0.0,128.0,1.0,6.0,1,1023,142.0,265.0,11.0,14.0,NRIM/CDS/No28B/2001 AEE
17.89,12.55,0.11,1.74,0.77,0.77,0.02,0,0,0.033,0.0,0.09,0.016,0.05,0.0004,0.025,0.007,0.37,0.004,0,0,1473.0,1200.0,1.0,0.0,68.5935016,1.0,6.0,1,298,215.0,560.0,65.0,77.0,NRIM/CDS/No28B/2001 AEF
17.89,12.55,0.11,1.74,0.77,0.77,0.02,0,0,0.033,0.0,0.09,0.016,0.05,0.0004,0.025,0.007,0.37,0.004,0,0,1473.0,1200.0,1.0,0.0,68.5935016,1.0,6.0,1,373,188.0,482.0,52.0,76.0,NRIM/CDS/No28B/2001 AEF
17.89,12.55,0.11,1.74,0.77,0.77,0.02,0,0,0.033,0.0,0.09,0.016,0.05,0.0004,0.025,0.007,0.37,0.004,0,0,1473.0,1200.0,1.0,0.0,68.5935016,1.0,6.0,1,473,154.0,439.0,44.0,75.0,NRIM/CDS/No28B/2001 AEF
17.89,12.55,0.11,1.74,0.77,0.77,0.02,0,0,0.033,0.0,0.09,0.016,0.05,0.0004,0.025,0.007,0.37,0.004,0,0,1473.0,1200.0,1.0,0.0,68.5935016,1.0,6.0,1,573,156.0,425.0,36.0,68.0,NRIM/CDS/No28B/2001 AEF
17.89,12.55,0.11,1.74,0.77,0.77,0.02,0,0,0.033,0.0,0.09,0.016,0.05,0.0004,0.025,0.007,0.37,0.004,0,0,1473.0,1200.0,1.0,0.0,68.5935016,1.0,6.0,1,673,130.0,431.0,41.0,66.0,NRIM/CDS/No28B/2001 AEF
17.89,12.55,0.11,1.74,0.77,0.77,0.02,0,0,0.033,0.0,0.09,0.016,0.05,0.0004,0.025,0.007,0.37,0.004,0,0,1473.0,1200.0,1.0,0.0,68.5935016,1.0,6.0,1,773,120.0,426.0,40.0,64.0,NRIM/CDS/No28B/2001 AEF
17.89,12.55,0.11,1.74,0.77,0.77,0.02,0,0,0.033,0.0,0.09,0.016,0.05,0.0004,0.025,0.007,0.37,0.004,0,0,1473.0,1200.0,1.0,0.0,68.5935016,1.0,6.0,1,823,120.0,412.0,39.0,62.0,NRIM/CDS/No28B/2001 AEF
17.89,12.55,0.11,1.74,0.77,0.77,0.02,0,0,0.033,0.0,0.09,0.016,0.05,0.0004,0.025,0.007,0.37,0.004,0,0,1473.0,1200.0,1.0,0.0,68.5935016,1.0,6.0,1,873,120.0,395.0,37.0,62.0,NRIM/CDS/No28B/2001 AEF
17.89,12.55,0.11,1.74,0.77,0.77,0.02,0,0,0.033,0.0,0.09,0.016,0.05,0.0004,0.025,0.007,0.37,0.004,0,0,1473.0,1200.0,1.0,0.0,68.5935016,1.0,6.0,1,923,116.0,374.0,32.0,48.0,NRIM/CDS/No28B/2001 AEF
17.89,12.55,0.11,1.74,0.77,0.77,0.02,0,0,0.033,0.0,0.09,0.016,0.05,0.0004,0.025,0.007,0.37,0.004,0,0,1473.0,1200.0,1.0,0.0,68.5935016,1.0,6.0,1,973,135.0,312.0,16.0,19.0,NRIM/CDS/No28B/2001 AEF
17.89,12.55,0.11,1.74,0.77,0.77,0.02,0,0,0.033,0.0,0.09,0.016,0.05,0.0004,0.025,0.007,0.37,0.004,0,0,1473.0,1200.0,1.0,0.0,68.5935016,1.0,6.0,1,1023,128.0,268.0,12.0,14.0,NRIM/CDS/No28B/2001 AEF
17.56,12.24,0.15,1.81,0.63,0.87,0.019,0,0,0.041,0.0,0.14,0.0222,0.053,0.0027,0.027,0.011,0.3,0.008,0,0,1403.0,,1.0,0.0,294.0667789,1.0,3.0,1,298,250.0,580.0,63.0,74.0,NRIM/CDS/No28B/2001 AEG
17.56,12.24,0.15,1.81,0.63,0.87,0.019,0,0,0.041,0.0,0.14,0.0222,0.053,0.0027,0.027,0.011,0.3,0.008,0,0,1403.0,,1.0,0.0,294.0667789,1.0,3.0,1,373,235.0,496.0,52.0,76.0,NRIM/CDS/No28B/2001 AEG
17.56,12.24,0.15,1.81,0.63,0.87,0.019,0,0,0.041,0.0,0.14,0.0222,0.053,0.0027,0.027,0.011,0.3,0.008,0,0,1403.0,,1.0,0.0,294.0667789,1.0,3.0,1,473,204.0,449.0,41.0,72.0,NRIM/CDS/No28B/2001 AEG
17.56,12.24,0.15,1.81,0.63,0.87,0.019,0,0,0.041,0.0,0.14,0.0222,0.053,0.0027,0.027,0.011,0.3,0.008,0,0,1403.0,,1.0,0.0,294.0667789,1.0,3.0,1,573,192.0,430.0,37.0,67.0,NRIM/CDS/No28B/2001 AEG
17.56,12.24,0.15,1.81,0.63,0.87,0.019,0,0,0.041,0.0,0.14,0.0222,0.053,0.0027,0.027,0.011,0.3,0.008,0,0,1403.0,,1.0,0.0,294.0667789,1.0,3.0,1,673,190.0,434.0,37.0,66.0,NRIM/CDS/No28B/2001 AEG
17.56,12.24,0.15,1.81,0.63,0.87,0.019,0,0,0.041,0.0,0.14,0.0222,0.053,0.0027,0.027,0.011,0.3,0.008,0,0,1403.0,,1.0,0.0,294.0667789,1.0,3.0,1,773,168.0,427.0,36.0,62.0,NRIM/CDS/No28B/2001 AEG
17.56,12.24,0.15,1.81,0.63,0.87,0.019,0,0,0.041,0.0,0.14,0.0222,0.053,0.0027,0.027,0.011,0.3,0.008,0,0,1403.0,,1.0,0.0,294.0667789,1.0,3.0,1,823,174.0,414.0,34.0,62.0,NRIM/CDS/No28B/2001 AEG
17.56,12.24,0.15,1.81,0.63,0.87,0.019,0,0,0.041,0.0,0.14,0.0222,0.053,0.0027,0.027,0.011,0.3,0.008,0,0,1403.0,,1.0,0.0,294.0667789,1.0,3.0,1,873,172.0,396.0,36.0,63.0,NRIM/CDS/No28B/2001 AEG
17.56,12.24,0.15,1.81,0.63,0.87,0.019,0,0,0.041,0.0,0.14,0.0222,0.053,0.0027,0.027,0.011,0.3,0.008,0,0,1403.0,,1.0,0.0,294.0667789,1.0,3.0,1,923,153.0,367.0,35.0,65.0,NRIM/CDS/No28B/2001 AEG
17.56,12.24,0.15,1.81,0.63,0.87,0.019,0,0,0.041,0.0,0.14,0.0222,0.053,0.0027,0.027,0.011,0.3,0.008,0,0,1403.0,,1.0,0.0,294.0667789,1.0,3.0,1,973,160.0,327.0,35.0,54.0,NRIM/CDS/No28B/2001 AEG
17.56,12.24,0.15,1.81,0.63,0.87,0.019,0,0,0.041,0.0,0.14,0.0222,0.053,0.0027,0.027,0.011,0.3,0.008,0,0,1403.0,,1.0,0.0,294.0667789,1.0,3.0,1,1023,158.0,272.0,37.0,49.0,NRIM/CDS/No28B/2001 AEG
18.05,12.13,0.06,1.76,0.49,0.88,0.036,0,0,0.036,0.0,0.08,0.0241,0.065,0.0018,0.019,0.027,0.22,0.007,0,0,1403.0,,1.0,0.0,222.8609442,1.0,3.0,1,298,250.0,570.0,61.0,72.0,NRIM/CDS/No28B/2001 AEH
18.05,12.13,0.06,1.76,0.49,0.88,0.036,0,0,0.036,0.0,0.08,0.0241,0.065,0.0018,0.019,0.027,0.22,0.007,0,0,1403.0,,1.0,0.0,222.8609442,1.0,3.0,1,373,222.0,492.0,50.0,72.0,NRIM/CDS/No28B/2001 AEH
18.05,12.13,0.06,1.76,0.49,0.88,0.036,0,0,0.036,0.0,0.08,0.0241,0.065,0.0018,0.019,0.027,0.22,0.007,0,0,1403.0,,1.0,0.0,222.8609442,1.0,3.0,1,473,201.0,443.0,40.0,70.0,NRIM/CDS/No28B/2001 AEH
18.05,12.13,0.06,1.76,0.49,0.88,0.036,0,0,0.036,0.0,0.08,0.0241,0.065,0.0018,0.019,0.027,0.22,0.007,0,0,1403.0,,1.0,0.0,222.8609442,1.0,3.0,1,573,181.0,416.0,36.0,68.0,NRIM/CDS/No28B/2001 AEH
18.05,12.13,0.06,1.76,0.49,0.88,0.036,0,0,0.036,0.0,0.08,0.0241,0.065,0.0018,0.019,0.027,0.22,0.007,0,0,1403.0,,1.0,0.0,222.8609442,1.0,3.0,1,673,177.0,427.0,37.0,64.0,NRIM/CDS/No28B/2001 AEH
18.05,12.13,0.06,1.76,0.49,0.88,0.036,0,0,0.036,0.0,0.08,0.0241,0.065,0.0018,0.019,0.027,0.22,0.007,0,0,1403.0,,1.0,0.0,222.8609442,1.0,3.0,1,773,171.0,420.0,35.0,62.0,NRIM/CDS/No28B/2001 AEH
18.05,12.13,0.06,1.76,0.49,0.88,0.036,0,0,0.036,0.0,0.08,0.0241,0.065,0.0018,0.019,0.027,0.22,0.007,0,0,1403.0,,1.0,0.0,222.8609442,1.0,3.0,1,823,169.0,407.0,34.0,63.0,NRIM/CDS/No28B/2001 AEH
18.05,12.13,0.06,1.76,0.49,0.88,0.036,0,0,0.036,0.0,0.08,0.0241,0.065,0.0018,0.019,0.027,0.22,0.007,0,0,1403.0,,1.0,0.0,222.8609442,1.0,3.0,1,873,168.0,391.0,36.0,62.0,NRIM/CDS/No28B/2001 AEH
18.05,12.13,0.06,1.76,0.49,0.88,0.036,0,0,0.036,0.0,0.08,0.0241,0.065,0.0018,0.019,0.027,0.22,0.007,0,0,1403.0,,1.0,0.0,222.8609442,1.0,3.0,1,923,148.0,353.0,36.0,61.0,NRIM/CDS/No28B/2001 AEH
18.05,12.13,0.06,1.76,0.49,0.88,0.036,0,0,0.036,0.0,0.08,0.0241,0.065,0.0018,0.019,0.027,0.22,0.007,0,0,1403.0,,1.0,0.0,222.8609442,1.0,3.0,1,973,153.0,312.0,29.0,35.0,NRIM/CDS/No28B/2001 AEH
18.05,12.13,0.06,1.76,0.49,0.88,0.036,0,0,0.036,0.0,0.08,0.0241,0.065,0.0018,0.019,0.027,0.22,0.007,0,0,1403.0,,1.0,0.0,222.8609442,1.0,3.0,1,1023,143.0,262.0,27.0,31.0,NRIM/CDS/No28B/2001 AEH
17.7,12.38,0.19,1.82,0.54,0.87,0.019,0,0,0.042,0.0,0.11,0.0223,0.06,0.002,0.028,0.012,0.28,0.007,0,0,1403.0,,1.0,0.0,294.0667789,1.0,3.0,1,298,250.0,580.0,61.0,74.0,NRIM/CDS/No28B/2001 AEJ
17.7,12.38,0.19,1.82,0.54,0.87,0.019,0,0,0.042,0.0,0.11,0.0223,0.06,0.002,0.028,0.012,0.28,0.007,0,0,1403.0,,1.0,0.0,294.0667789,1.0,3.0,1,373,245.0,507.0,50.0,74.0,NRIM/CDS/No28B/2001 AEJ
17.7,12.38,0.19,1.82,0.54,0.87,0.019,0,0,0.042,0.0,0.11,0.0223,0.06,0.002,0.028,0.012,0.28,0.007,0,0,1403.0,,1.0,0.0,294.0667789,1.0,3.0,1,473,209.0,452.0,42.0,72.0,NRIM/CDS/No28B/2001 AEJ
17.7,12.38,0.19,1.82,0.54,0.87,0.019,0,0,0.042,0.0,0.11,0.0223,0.06,0.002,0.028,0.012,0.28,0.007,0,0,1403.0,,1.0,0.0,294.0667789,1.0,3.0,1,573,206.0,437.0,36.0,68.0,NRIM/CDS/No28B/2001 AEJ
17.7,12.38,0.19,1.82,0.54,0.87,0.019,0,0,0.042,0.0,0.11,0.0223,0.06,0.002,0.028,0.012,0.28,0.007,0,0,1403.0,,1.0,0.0,294.0667789,1.0,3.0,1,673,190.0,442.0,36.0,67.0,NRIM/CDS/No28B/2001 AEJ
17.7,12.38,0.19,1.82,0.54,0.87,0.019,0,0,0.042,0.0,0.11,0.0223,0.06,0.002,0.028,0.012,0.28,0.007,0,0,1403.0,,1.0,0.0,294.0667789,1.0,3.0,1,773,183.0,432.0,36.0,64.0,NRIM/CDS/No28B/2001 AEJ
17.7,12.38,0.19,1.82,0.54,0.87,0.019,0,0,0.042,0.0,0.11,0.0223,0.06,0.002,0.028,0.012,0.28,0.007,0,0,1403.0,,1.0,0.0,294.0667789,1.0,3.0,1,823,179.0,416.0,36.0,66.0,NRIM/CDS/No28B/2001 AEJ
17.7,12.38,0.19,1.82,0.54,0.87,0.019,0,0,0.042,0.0,0.11,0.0223,0.06,0.002,0.028,0.012,0.28,0.007,0,0,1403.0,,1.0,0.0,294.0667789,1.0,3.0,1,873,170.0,398.0,36.0,64.0,NRIM/CDS/No28B/2001 AEJ
17.7,12.38,0.19,1.82,0.54,0.87,0.019,0,0,0.042,0.0,0.11,0.0223,0.06,0.002,0.028,0.012,0.28,0.007,0,0,1403.0,,1.0,0.0,294.0667789,1.0,3.0,1,923,170.0,371.0,34.0,66.0,NRIM/CDS/No28B/2001 AEJ
17.7,12.38,0.19,1.82,0.54,0.87,0.019,0,0,0.042,0.0,0.11,0.0223,0.06,0.002,0.028,0.012,0.28,0.007,0,0,1403.0,,1.0,0.0,294.0667789,1.0,3.0,1,973,166.0,328.0,39.0,58.0,NRIM/CDS/No28B/2001 AEJ
17.7,12.38,0.19,1.82,0.54,0.87,0.019,0,0,0.042,0.0,0.11,0.0223,0.06,0.002,0.028,0.012,0.28,0.007,0,0,1403.0,,1.0,0.0,294.0667789,1.0,3.0,1,1023,161.0,278.0,39.0,52.0,NRIM/CDS/No28B/2001 AEJ
18.55,9.0,0.1,0.96,0.63,0.01,0.02,0,0,0.057,0.0,0.02,0.02,0.07,0.001,0.028,0.004,0.22,0.002,0,0,1373.0,1800.0,1.0,0.0,181.019336,1.0,15.8,2,298,245.0,630.0,65.0,77.0,NRIM/CDS/No32A/1995 AbW
18.55,9.0,0.1,0.96,0.63,0.01,0.02,0,0,0.057,0.0,0.02,0.02,0.07,0.001,0.028,0.004,0.22,0.002,0,0,1373.0,1800.0,1.0,0.0,181.019336,1.0,15.8,2,373,206.0,500.0,61.0,81.0,NRIM/CDS/No32A/1995 AbW
18.55,9.0,0.1,0.96,0.63,0.01,0.02,0,0,0.057,0.0,0.02,0.02,0.07,0.001,0.028,0.004,0.22,0.002,0,0,1373.0,1800.0,1.0,0.0,181.019336,1.0,15.8,2,473,183.0,457.0,47.0,81.0,NRIM/CDS/No32A/1995 AbW
18.55,9.0,0.1,0.96,0.63,0.01,0.02,0,0,0.057,0.0,0.02,0.02,0.07,0.001,0.028,0.004,0.22,0.002,0,0,1373.0,1800.0,1.0,0.0,181.019336,1.0,15.8,2,573,140.0,460.0,46.0,75.0,NRIM/CDS/No32A/1995 AbW
18.55,9.0,0.1,0.96,0.63,0.01,0.02,0,0,0.057,0.0,0.02,0.02,0.07,0.001,0.028,0.004,0.22,0.002,0,0,1373.0,1800.0,1.0,0.0,181.019336,1.0,15.8,2,673,161.0,458.0,47.0,73.0,NRIM/CDS/No32A/1995 AbW
18.55,9.0,0.1,0.96,0.63,0.01,0.02,0,0,0.057,0.0,0.02,0.02,0.07,0.001,0.028,0.004,0.22,0.002,0,0,1373.0,1800.0,1.0,0.0,181.019336,1.0,15.8,2,773,151.0,430.0,45.0,72.0,NRIM/CDS/No32A/1995 AbW
18.55,9.0,0.1,0.96,0.63,0.01,0.02,0,0,0.057,0.0,0.02,0.02,0.07,0.001,0.028,0.004,0.22,0.002,0,0,1373.0,1800.0,1.0,0.0,181.019336,1.0,15.8,2,823,149.0,402.0,44.0,70.0,NRIM/CDS/No32A/1995 AbW
18.55,9.0,0.1,0.96,0.63,0.01,0.02,0,0,0.057,0.0,0.02,0.02,0.07,0.001,0.028,0.004,0.22,0.002,0,0,1373.0,1800.0,1.0,0.0,181.019336,1.0,15.8,2,873,141.0,370.0,46.0,73.0,NRIM/CDS/No32A/1995 AbW
18.55,9.0,0.1,0.96,0.63,0.01,0.02,0,0,0.057,0.0,0.02,0.02,0.07,0.001,0.028,0.004,0.22,0.002,0,0,1373.0,1800.0,1.0,0.0,181.019336,1.0,15.8,2,923,134.0,313.0,55.0,76.0,NRIM/CDS/No32A/1995 AbW
