Repository: ai-materials-platform/ai-materials-discovery-platform

# AI Materials Discovery Platform v2.0

> 스테인리스강(오스테나이트계)의 화학 조성과 공정 변수를 기반으로 기계적 물성을 예측하는 AI 플랫폼

---

## 개요

본 플랫폼은 재료공학 도메인 지식과 머신러닝을 결합하여, 연구자가 Excel 데이터 하나로 **전처리 → 학습 → 성능 분석 → 물성 추론**을 하나의 데스크톱 앱에서 수행할 수 있도록 설계된 시스템입니다.

### 예측 대상 물성

| 구분 | 물성 | 단위 |
|------|------|------|
| 강도 | 0.2% 항복강도 (Proof Stress) | MPa |
| 강도 | 인장강도 (UTS) | MPa |
| 연성 | 연신율 (Elongation) | % |
| 연성 | 단면 수축률 (Area Reduction) | % |

---

## 시스템 아키텍처

```
사용자
  └→ PyQt6 데스크톱 앱
       ├→ DataEngine  (전처리 / Feature Engineering)
       └→ ModelEngine (RF / GBM / MLP / TFP 앙상블)
```

- **PyQt6** 기반 네이티브 데스크톱 GUI
- Python 엔진과 직접 통신 (별도 서버 불필요)
- 학습 진행 상태를 QThread로 실시간 전달

---

File: data/processed/austenitic_clean.csv (part 4 of 9)
Cr,Ni,Mo,Mn,Si,Nb,Ti,Zr,Ta,V,W,Cu,N,C,B,P,S,Co,Al,Sn,Pb,Solution_treatment_temperature,Solution_treatment_time(s),Water_Quenched_after_s.t.,Air_Quenched_after_s.t.,Grains mm-2,Type of melting,Size of ingot,Product form,Temperature (K),0.2%proof_stress (M Pa),UTS (M Pa),Elongation (%),Area_reduction (%),Comments
18.55,9.0,0.1,0.96,0.63,0.01,0.02,0,0,0.057,0.0,0.02,0.02,0.07,0.001,0.028,0.004,0.22,0.002,0,0,1373.0,1800.0,1.0,0.0,181.019336,1.0,15.8,2,973,129.0,254.0,75.0,75.0,NRIM/CDS/No32A/1995 AbW
18.55,9.0,0.1,0.96,0.63,0.01,0.02,0,0,0.057,0.0,0.02,0.02,0.07,0.001,0.028,0.004,0.22,0.002,0,0,1373.0,1800.0,1.0,0.0,181.019336,1.0,15.8,2,1023,119.0,204.0,89.0,76.0,NRIM/CDS/No32A/1995 AbW
18.53,9.1,0.12,0.88,0.54,0.005,0.02,0,0,0.052,0.0,0.06,0.023,0.05,0.0004,0.029,0.01,0.21,0.023,0,0,1373.0,1800.0,1.0,0.0,512.0,1.0,15.5,2,298,229.0,645.0,64.0,72.0,NRIM/CDS/No32A/1995 AbX
18.53,9.1,0.12,0.88,0.54,0.005,0.02,0,0,0.052,0.0,0.06,0.023,0.05,0.0004,0.029,0.01,0.21,0.023,0,0,1373.0,1800.0,1.0,0.0,512.0,1.0,15.5,2,373,198.0,489.0,55.0,71.0,NRIM/CDS/No32A/1995 AbX
18.53,9.1,0.12,0.88,0.54,0.005,0.02,0,0,0.052,0.0,0.06,0.023,0.05,0.0004,0.029,0.01,0.21,0.023,0,0,1373.0,1800.0,1.0,0.0,512.0,1.0,15.5,2,473,178.0,454.0,45.0,76.0,NRIM/CDS/No32A/1995 AbX
18.53,9.1,0.12,0.88,0.54,0.005,0.02,0,0,0.052,0.0,0.06,0.023,0.05,0.0004,0.029,0.01,0.21,0.023,0,0,1373.0,1800.0,1.0,0.0,512.0,1.0,15.5,2,573,164.0,446.0,43.0,70.0,NRIM/CDS/No32A/1995 AbX
18.53,9.1,0.12,0.88,0.54,0.005,0.02,0,0,0.052,0.0,0.06,0.023,0.05,0.0004,0.029,0.01,0.21,0.023,0,0,1373.0,1800.0,1.0,0.0,512.0,1.0,15.5,2,673,149.0,438.0,42.0,61.0,NRIM/CDS/No32A/1995 AbX
18.53,9.1,0.12,0.88,0.54,0.005,0.02,0,0,0.052,0.0,0.06,0.023,0.05,0.0004,0.029,0.01,0.21,0.023,0,0,1373.0,1800.0,1.0,0.0,512.0,1.0,15.5,2,723,147.0,428.0,42.0,63.0,NRIM/CDS/No32A/1995 AbX
18.53,9.1,0.12,0.88,0.54,0.005,0.02,0,0,0.052,0.0,0.06,0.023,0.05,0.0004,0.029,0.01,0.21,0.023,0,0,1373.0,1800.0,1.0,0.0,512.0,1.0,15.5,2,773,147.0,412.0,40.0,60.0,NRIM/CDS/No32A/1995 AbX
18.53,9.1,0.12,0.88,0.54,0.005,0.02,0,0,0.052,0.0,0.06,0.023,0.05,0.0004,0.029,0.01,0.21,0.023,0,0,1373.0,1800.0,1.0,0.0,512.0,1.0,15.5,2,823,146.0,387.0,41.0,66.0,NRIM/CDS/No32A/1995 AbX
18.53,9.1,0.12,0.88,0.54,0.005,0.02,0,0,0.052,0.0,0.06,0.023,0.05,0.0004,0.029,0.01,0.21,0.023,0,0,1373.0,1800.0,1.0,0.0,512.0,1.0,15.5,2,873,136.0,347.0,36.0,68.0,NRIM/CDS/No32A/1995 AbX
18.53,9.1,0.12,0.88,0.54,0.005,0.02,0,0,0.052,0.0,0.06,0.023,0.05,0.0004,0.029,0.01,0.21,0.023,0,0,1373.0,1800.0,1.0,0.0,512.0,1.0,15.5,2,923,122.0,292.0,46.0,73.0,NRIM/CDS/No32A/1995 AbX
18.53,9.1,0.12,0.88,0.54,0.005,0.02,0,0,0.052,0.0,0.06,0.023,0.05,0.0004,0.029,0.01,0.21,0.023,0,0,1373.0,1800.0,1.0,0.0,512.0,1.0,15.5,2,973,115.0,243.0,65.0,82.0,NRIM/CDS/No32A/1995 AbX
17.05,12.6,2.24,1.1,0.7,0.001,0.03,0,0,0.0,0.0,0.31,0.017,0.05,0.003,0.034,0.003,0.0,0.002,0,0,1373.0,1800.0,1.0,0.0,388.023441,1.0,16.0,2,298,263.0,604.0,58.0,78.0,NRIM/CDS/No42/1996 AaD
17.05,12.6,2.24,1.1,0.7,0.001,0.03,0,0,0.0,0.0,0.31,0.017,0.05,0.003,0.034,0.003,0.0,0.002,0,0,1373.0,1800.0,1.0,0.0,388.023441,1.0,16.0,2,773,166.0,502.0,42.0,60.0,NRIM/CDS/No42/1996 AaD
17.05,12.6,2.24,1.1,0.7,0.001,0.03,0,0,0.0,0.0,0.31,0.017,0.05,0.003,0.034,0.003,0.0,0.002,0,0,1373.0,1800.0,1.0,0.0,388.023441,1.0,16.0,2,823,162.0,485.0,39.0,60.0,NRIM/CDS/No42/1996 AaD
17.05,12.6,2.24,1.1,0.7,0.001,0.03,0,0,0.0,0.0,0.31,0.017,0.05,0.003,0.034,0.003,0.0,0.002,0,0,1373.0,1800.0,1.0,0.0,388.023441,1.0,16.0,2,873,167.0,451.0,40.0,63.0,NRIM/CDS/No42/1996 AaD
17.05,12.6,2.24,1.1,0.7,0.001,0.03,0,0,0.0,0.0,0.31,0.017,0.05,0.003,0.034,0.003,0.0,0.002,0,0,1373.0,1800.0,1.0,0.0,388.023441,1.0,16.0,2,923,170.0,372.0,54.0,68.0,NRIM/CDS/No42/1996 AaD
17.05,12.6,2.24,1.1,0.7,0.001,0.03,0,0,0.0,0.0,0.31,0.017,0.05,0.003,0.034,0.003,0.0,0.002,0,0,1373.0,1800.0,1.0,0.0,388.023441,1.0,16.0,2,973,158.0,318.0,51.0,61.0,NRIM/CDS/No42/1996 AaD
17.05,12.6,2.24,1.1,0.7,0.001,0.03,0,0,0.0,0.0,0.31,0.017,0.05,0.003,0.034,0.003,0.0,0.002,0,0,1373.0,1800.0,1.0,0.0,388.023441,1.0,16.0,2,1023,142.0,260.0,65.0,76.0,NRIM/CDS/No42/1996 AaD
17.05,12.6,2.24,1.1,0.7,0.001,0.03,0,0,0.0,0.0,0.31,0.017,0.05,0.003,0.034,0.003,0.0,0.002,0,0,1373.0,1800.0,1.0,0.0,388.023441,1.0,16.0,2,1073,122.0,206.0,81.0,86.0,NRIM/CDS/No42/1996 AaD
16.39,10.67,2.11,0.81,0.56,0.0005,0.0006,0,0,0.0,0.0,0.27,0.081,0.012,0.0005,0.024,0.004,0.0,0.011,0,0,1323.0,1800.0,1.0,0.0,548.7480128,1.0,14.7,2,298,279.0,598.0,60.0,80.0,NRIM/CDS/No45/1997 AaM
16.39,10.67,2.11,0.81,0.56,0.0005,0.0006,0,0,0.0,0.0,0.27,0.081,0.012,0.0005,0.024,0.004,0.0,0.011,0,0,1323.0,1800.0,1.0,0.0,548.7480128,1.0,14.7,2,373,218.0,512.0,49.0,78.0,NRIM/CDS/No45/1997 AaM
16.39,10.67,2.11,0.81,0.56,0.0005,0.0006,0,0,0.0,0.0,0.27,0.081,0.012,0.0005,0.024,0.004,0.0,0.011,0,0,1323.0,1800.0,1.0,0.0,548.7480128,1.0,14.7,2,473,187.0,465.0,45.0,78.0,NRIM/CDS/No45/1997 AaM
16.39,10.67,2.11,0.81,0.56,0.0005,0.0006,0,0,0.0,0.0,0.27,0.081,0.012,0.0005,0.024,0.004,0.0,0.011,0,0,1323.0,1800.0,1.0,0.0,548.7480128,1.0,14.7,2,573,160.0,447.0,41.0,75.0,NRIM/CDS/No45/1997 AaM
16.39,10.67,2.11,0.81,0.56,0.0005,0.0006,0,0,0.0,0.0,0.27,0.081,0.012,0.0005,0.024,0.004,0.0,0.011,0,0,1323.0,1800.0,1.0,0.0,548.7480128,1.0,14.7,2,673,153.0,423.0,40.0,71.0,NRIM/CDS/No45/1997 AaM
16.39,10.67,2.11,0.81,0.56,0.0005,0.0006,0,0,0.0,0.0,0.27,0.081,0.012,0.0005,0.024,0.004,0.0,0.011,0,0,1323.0,1800.0,1.0,0.0,548.7480128,1.0,14.7,2,773,159.0,427.0,40.0,73.0,NRIM/CDS/No45/1997 AaM
16.39,10.67,2.11,0.81,0.56,0.0005,0.0006,0,0,0.0,0.0,0.27,0.081,0.012,0.0005,0.024,0.004,0.0,0.011,0,0,1323.0,1800.0,1.0,0.0,548.7480128,1.0,14.7,2,823,148.0,412.0,41.0,72.0,NRIM/CDS/No45/1997 AaM
16.39,10.67,2.11,0.81,0.56,0.0005,0.0006,0,0,0.0,0.0,0.27,0.081,0.012,0.0005,0.024,0.004,0.0,0.011,0,0,1323.0,1800.0,1.0,0.0,548.7480128,1.0,14.7,2,873,142.0,393.0,43.0,74.0,NRIM/CDS/No45/1997 AaM
16.39,10.67,2.11,0.81,0.56,0.0005,0.0006,0,0,0.0,0.0,0.27,0.081,0.012,0.0005,0.024,0.004,0.0,0.011,0,0,1323.0,1800.0,1.0,0.0,548.7480128,1.0,14.7,2,923,155.0,351.0,46.0,76.0,NRIM/CDS/No45/1997 AaM
16.39,10.67,2.11,0.81,0.56,0.0005,0.0006,0,0,0.0,0.0,0.27,0.081,0.012,0.0005,0.024,0.004,0.0,0.011,0,0,1323.0,1800.0,1.0,0.0,548.7480128,1.0,14.7,2,973,134.0,298.0,61.0,81.0,NRIM/CDS/No45/1997 AaM
16.39,10.67,2.11,0.81,0.56,0.0005,0.0006,0,0,0.0,0.0,0.27,0.081,0.012,0.0005,0.024,0.004,0.0,0.011,0,0,1323.0,1800.0,1.0,0.0,548.7480128,1.0,14.7,2,1023,129.0,245.0,73.0,86.0,NRIM/CDS/No45/1997 AaM
16.39,10.67,2.11,0.81,0.56,0.0005,0.0006,0,0,0.0,0.0,0.27,0.081,0.012,0.0005,0.024,0.004,0.0,0.011,0,0,1323.0,1800.0,1.0,0.0,548.7480128,1.0,14.7,2,1073,110.0,197.0,89.0,91.0,NRIM/CDS/No45/1997 AaM
19.1,8.4,0.04,0.91,0.49,0.1,0.1,0,0,0.05,0.0,0.0,0.0,0.06,0.0,0.026,0.01,0.04,0.0,0,0,1373.0,3600.0,1.0,0.0,,1.0,,3,293,222.610955,644.296905,60.0,,
19.1,8.4,0.04,0.91,0.49,0.1,0.1,0,0,0.05,0.0,0.0,0.0,0.06,0.0,0.026,0.01,0.04,0.0,0,0,1373.0,3600.0,1.0,0.0,,1.0,,3,373,194.17167,484.44851,58.0,,
19.1,8.4,0.04,0.91,0.49,0.1,0.1,0,0,0.05,0.0,0.0,0.0,0.06,0.0,0.026,0.01,0.04,0.0,0,0,1373.0,3600.0,1.0,0.0,,1.0,,3,473,160.82906,432.473265,45.0,,
19.1,8.4,0.04,0.91,0.49,0.1,0.1,0,0,0.05,0.0,0.0,0.0,0.06,0.0,0.026,0.01,0.04,0.0,0,0,1373.0,3600.0,1.0,0.0,,1.0,,3,673,132.389775,415.80196,41.0,,
19.1,8.4,0.04,0.91,0.49,0.1,0.1,0,0,0.05,0.0,0.0,0.0,0.06,0.0,0.026,0.01,0.04,0.0,0,0,1373.0,3600.0,1.0,0.0,,1.0,,3,773,125.52512,382.45935,38.0,,
19.1,8.4,0.04,0.91,0.49,0.1,0.1,0,0,0.05,0.0,0.0,0.0,0.06,0.0,0.026,0.01,0.04,0.0,0,0,1373.0,3600.0,1.0,0.0,,1.0,,3,873,125.52512,316.754795,41.0,,
19.1,8.4,0.04,0.91,0.49,0.1,0.1,0,0,0.05,0.0,0.0,0.0,0.06,0.0,0.026,0.01,0.04,0.0,0,0,1373.0,3600.0,1.0,0.0,,1.0,,3,973,105.91182,255.953565,42.0,,
18.9,8.92,0.1,0.89,0.72,0.1,0.1,0,0,0.05,0.0,0.0,0.0,0.05,0.0,0.02,0.01,0.14,0.0,0,0,1373.0,3600.0,1.0,0.0,,1.0,,2,293,324.600115,653.12289,59.3,,
18.9,8.92,0.1,0.89,0.72,0.1,0.1,0,0,0.05,0.0,0.0,0.0,0.05,0.0,0.02,0.01,0.14,0.0,0,0,1373.0,3600.0,1.0,0.0,,1.0,,2,373,292.23817,507.98447,54.2,,
18.9,8.92,0.1,0.89,0.72,0.1,0.1,0,0,0.05,0.0,0.0,0.0,0.05,0.0,0.02,0.01,0.14,0.0,0,0,1373.0,3600.0,1.0,0.0,,1.0,,2,473,242.224255,454.047895,40.1,,
18.9,8.92,0.1,0.89,0.72,0.1,0.1,0,0,0.05,0.0,0.0,0.0,0.05,0.0,0.02,0.01,0.14,0.0,0,0,1373.0,3600.0,1.0,0.0,,1.0,,2,573,282.43152,437.37659,30.6,,
18.9,8.92,0.1,0.89,0.72,0.1,0.1,0,0,0.05,0.0,0.0,0.0,0.05,0.0,0.02,0.01,0.14,0.0,0,0,1373.0,3600.0,1.0,0.0,,1.0,,2,673,276.54753,440.318585,35.1,,
18.9,8.92,0.1,0.89,0.72,0.1,0.1,0,0,0.05,0.0,0.0,0.0,0.05,0.0,0.02,0.01,0.14,0.0,0,0,1373.0,3600.0,1.0,0.0,,1.0,,2,773,217.70763,413.84063,39.0,,
18.9,8.92,0.1,0.89,0.72,0.1,0.1,0,0,0.05,0.0,0.0,0.0,0.05,0.0,0.02,0.01,0.14,0.0,0,0,1373.0,3600.0,1.0,0.0,,1.0,,2,873,196.133,362.84605,39.6,,
18.9,8.92,0.1,0.89,0.72,0.1,0.1,0,0,0.05,0.0,0.0,0.0,0.05,0.0,0.02,0.01,0.14,0.0,0,0,1373.0,3600.0,1.0,0.0,,1.0,,2,973,193.191005,271.644205,46.2,,
18.5,9.8,0.24,1.62,0.5,0.02,0.02,0,0,0.0,0.0,0.0,0.0,0.065,0.0,0.029,0.015,0.0,0.0,0,0,,,,,,1.0,,1,293,241.24359,612.915625,60.0,,
18.5,9.8,0.24,1.62,0.5,0.02,0.02,0,0,0.0,0.0,0.0,0.0,0.065,0.0,0.029,0.015,0.0,0.0,0,0,,,,,,1.0,,1,473,155.925735,489.351835,49.0,,
18.5,9.8,0.24,1.62,0.5,0.02,0.02,0,0,0.0,0.0,0.0,0.0,0.065,0.0,0.029,0.015,0.0,0.0,0,0,,,,,,1.0,,1,573,148.080415,487.390505,43.0,,
18.5,9.8,0.24,1.62,0.5,0.02,0.02,0,0,0.0,0.0,0.0,0.0,0.065,0.0,0.029,0.015,0.0,0.0,0,0,,,,,,1.0,,1,673,132.389775,481.506515,48.0,,
18.5,9.8,0.24,1.62,0.5,0.02,0.02,0,0,0.0,0.0,0.0,0.0,0.065,0.0,0.029,0.015,0.0,0.0,0,0,,,,,,1.0,,1,773,117.6798,454.047895,44.0,,
18.5,9.8,0.24,1.62,0.5,0.02,0.02,0,0,0.0,0.0,0.0,0.0,0.065,0.0,0.029,0.015,0.0,0.0,0,0,,,,,,1.0,,1,823,107.87315,432.473265,40.0,,
18.5,9.8,0.24,1.62,0.5,0.02,0.02,0,0,0.0,0.0,0.0,0.0,0.065,0.0,0.029,0.015,0.0,0.0,0,0,,,,,,1.0,,1,873,109.83448,397.169325,42.0,,
18.5,9.8,0.24,1.62,0.5,0.02,0.02,0,0,0.0,0.0,0.0,0.0,0.065,0.0,0.029,0.015,0.0,0.0,0,0,,,,,,1.0,,1,923,107.87315,357.942725,43.0,,
18.4,10.32,0.08,1.52,0.43,0.02,0.02,0,0,0.0,0.0,0.0,0.0,0.05,0.0,0.016,0.021,0.0,0.0,0,0,1373.0,,1.0,0.0,,1.0,,1,293,212.804305,566.82437,60.0,,
18.4,10.32,0.08,1.52,0.43,0.02,0.02,0,0,0.0,0.0,0.0,0.0,0.05,0.0,0.016,0.021,0.0,0.0,0,0,1373.0,,1.0,0.0,,1.0,,1,473,125.52512,437.37659,46.0,,
18.4,10.32,0.08,1.52,0.43,0.02,0.02,0,0,0.0,0.0,0.0,0.0,0.05,0.0,0.016,0.021,0.0,0.0,0,0,1373.0,,1.0,0.0,,1.0,,1,573,104.931155,407.95664,41.0,,
18.4,10.32,0.08,1.52,0.43,0.02,0.02,0,0,0.0,0.0,0.0,0.0,0.05,0.0,0.016,0.021,0.0,0.0,0,0,1373.0,,1.0,0.0,,1.0,,1,673,110.815145,422.666615,40.0,,
18.4,10.32,0.08,1.52,0.43,0.02,0.02,0,0,0.0,0.0,0.0,0.0,0.05,0.0,0.016,0.021,0.0,0.0,0,0,1373.0,,1.0,0.0,,1.0,,1,773,97.085835,405.014645,43.0,,
18.4,10.32,0.08,1.52,0.43,0.02,0.02,0,0,0.0,0.0,0.0,0.0,0.05,0.0,0.016,0.021,0.0,0.0,0,0,1373.0,,1.0,0.0,,1.0,,1,823,97.085835,381.478685,42.0,,
18.4,10.32,0.08,1.52,0.43,0.02,0.02,0,0,0.0,0.0,0.0,0.0,0.05,0.0,0.016,0.021,0.0,0.0,0,0,1373.0,,1.0,0.0,,1.0,,1,873,92.18251,355.00073,39.0,,
18.4,10.32,0.08,1.52,0.43,0.02,0.02,0,0,0.0,0.0,0.0,0.0,0.05,0.0,0.016,0.021,0.0,0.0,0,0,1373.0,,1.0,0.0,,1.0,,1,923,83.356525,308.909475,38.0,,
18.33,10.36,0.65,1.49,0.49,0.02,0.02,0,0,0.0,0.0,0.0,0.0,0.08,0.0,0.024,0.009,0.0,0.0,0,0,1373.0,,1.0,0.0,,1.0,,1,293,227.51428,564.86304,64.0,,
18.33,10.36,0.65,1.49,0.49,0.02,0.02,0,0,0.0,0.0,0.0,0.0,0.08,0.0,0.024,0.009,0.0,0.0,0,0,1373.0,,1.0,0.0,,1.0,,1,473,147.09975,457.970555,49.0,,
18.33,10.36,0.65,1.49,0.49,0.02,0.02,0,0,0.0,0.0,0.0,0.0,0.08,0.0,0.024,0.009,0.0,0.0,0,0,1373.0,,1.0,0.0,,1.0,,1,573,140.235095,451.1059,47.0,,
18.33,10.36,0.65,1.49,0.49,0.02,0.02,0,0,0.0,0.0,0.0,0.0,0.08,0.0,0.024,0.009,0.0,0.0,0,0,1373.0,,1.0,0.0,,1.0,,1,673,128.467115,454.047895,50.0,,
18.33,10.36,0.65,1.49,0.49,0.02,0.02,0,0,0.0,0.0,0.0,0.0,0.08,0.0,0.024,0.009,0.0,0.0,0,0,1373.0,,1.0,0.0,,1.0,,1,773,121.60246,430.511935,46.0,,
18.33,10.36,0.65,1.49,0.49,0.02,0.02,0,0,0.0,0.0,0.0,0.0,0.08,0.0,0.024,0.009,0.0,0.0,0,0,1373.0,,1.0,0.0,,1.0,,1,823,106.892485,408.937305,42.0,,
18.33,10.36,0.65,1.49,0.49,0.02,0.02,0,0,0.0,0.0,0.0,0.0,0.08,0.0,0.024,0.009,0.0,0.0,0,0,1373.0,,1.0,0.0,,1.0,,1,873,104.931155,386.38201,44.0,,
18.33,10.36,0.65,1.49,0.49,0.02,0.02,0,0,0.0,0.0,0.0,0.0,0.08,0.0,0.024,0.009,0.0,0.0,0,0,1373.0,,1.0,0.0,,1.0,,1,923,104.931155,355.00073,42.0,,
18.23,10.26,0.37,1.52,0.49,0.21,0.02,0,0,0.0,0.0,0.0,0.0,0.05,0.0,0.022,0.006,0.0,0.0,0,0,1373.0,,1.0,0.0,,1.0,,1,293,231.43694,560.94038,64.0,,
18.23,10.26,0.37,1.52,0.49,0.21,0.02,0,0,0.0,0.0,0.0,0.0,0.05,0.0,0.022,0.006,0.0,0.0,0,0,1373.0,,1.0,0.0,,1.0,,1,473,145.13842,446.202575,46.0,,
18.23,10.26,0.37,1.52,0.49,0.21,0.02,0,0,0.0,0.0,0.0,0.0,0.05,0.0,0.022,0.006,0.0,0.0,0,0,1373.0,,1.0,0.0,,1.0,,1,573,137.2931,440.318585,46.0,,
18.23,10.26,0.37,1.52,0.49,0.21,0.02,0,0,0.0,0.0,0.0,0.0,0.05,0.0,0.022,0.006,0.0,0.0,0,0,1373.0,,1.0,0.0,,1.0,,1,673,112.776475,432.473265,46.0,,
18.23,10.26,0.37,1.52,0.49,0.21,0.02,0,0,0.0,0.0,0.0,0.0,0.05,0.0,0.022,0.006,0.0,0.0,0,0,1373.0,,1.0,0.0,,1.0,,1,773,125.52512,415.80196,44.0,,
18.23,10.26,0.37,1.52,0.49,0.21,0.02,0,0,0.0,0.0,0.0,0.0,0.05,0.0,0.022,0.006,0.0,0.0,0,0,1373.0,,1.0,0.0,,1.0,,1,823,92.18251,384.42068,42.0,,
18.23,10.26,0.37,1.52,0.49,0.21,0.02,0,0,0.0,0.0,0.0,0.0,0.05,0.0,0.022,0.006,0.0,0.0,0,0,1373.0,,1.0,0.0,,1.0,,1,873,94.14384,359.904055,43.0,,
18.23,10.26,0.37,1.52,0.49,0.21,0.02,0,0,0.0,0.0,0.0,0.0,0.05,0.0,0.022,0.006,0.0,0.0,0,0,1373.0,,1.0,0.0,,1.0,,1,923,109.83448,330.484105,43.0,,
19.8,10.0,0.14,1.55,0.54,0.02,0.02,0,0,0.0,0.0,0.0,0.0,0.055,0.0,0.028,0.015,0.0,0.0,0,0,1323.0,,0.0,1.0,,1.0,,1,293,187.307015,538.385085,60.0,,
19.8,10.0,0.14,1.55,0.54,0.02,0.02,0,0,0.0,0.0,0.0,0.0,0.055,0.0,0.028,0.015,0.0,0.0,0,0,1323.0,,0.0,1.0,,1.0,,1,423,117.6798,452.086565,51.0,,
19.8,10.0,0.14,1.55,0.54,0.02,0.02,0,0,0.0,0.0,0.0,0.0,0.055,0.0,0.028,0.015,0.0,0.0,0,0,1323.0,,0.0,1.0,,1.0,,1,523,107.87315,424.627945,43.0,,
19.8,10.0,0.14,1.55,0.54,0.02,0.02,0,0,0.0,0.0,0.0,0.0,0.055,0.0,0.028,0.015,0.0,0.0,0,0,1323.0,,0.0,1.0,,1.0,,1,573,100.02783,418.743955,47.0,,
19.8,10.0,0.14,1.55,0.54,0.02,0.02,0,0,0.0,0.0,0.0,0.0,0.055,0.0,0.028,0.015,0.0,0.0,0,0,1323.0,,0.0,1.0,,1.0,,1,673,96.10517,413.84063,49.0,,
19.8,10.0,0.14,1.55,0.54,0.02,0.02,0,0,0.0,0.0,0.0,0.0,0.055,0.0,0.028,0.015,0.0,0.0,0,0,1323.0,,0.0,1.0,,1.0,,1,773,86.29852,395.207995,48.0,,
19.8,10.0,0.14,1.55,0.54,0.02,0.02,0,0,0.0,0.0,0.0,0.0,0.055,0.0,0.028,0.015,0.0,0.0,0,0,1323.0,,0.0,1.0,,1.0,,1,823,83.356525,378.53669,45.0,,
19.8,10.0,0.14,1.55,0.54,0.02,0.02,0,0,0.0,0.0,0.0,0.0,0.055,0.0,0.028,0.015,0.0,0.0,0,0,1323.0,,0.0,1.0,,1.0,,1,873,83.356525,353.0394,39.0,,
19.8,10.0,0.14,1.55,0.54,0.02,0.02,0,0,0.0,0.0,0.0,0.0,0.055,0.0,0.028,0.015,0.0,0.0,0,0,1323.0,,0.0,1.0,,1.0,,1,923,77.472535,324.600115,47.0,,
19.3,10.1,0.0,1.52,0.52,0.0,0.0,0,0,0.0,0.0,0.0,0.0,0.06,0.0,0.026,0.017,0.038,0.0,0,0,1323.0,,0.0,1.0,,1.0,,1,293,204.958985,547.21,67.0,,
19.37,9.44,0.005,1.62,0.62,0.006,0.013,0,0,0.03,0.0,0.06,0.0,0.05,0.0,0.003,0.016,0.025,0.0,0,0,1293.0,,1.0,0.0,,1.0,,3,293,254.9729,568.7857,63.5,,
19.37,9.44,0.005,1.62,0.62,0.006,0.013,0,0,0.03,0.0,0.06,0.0,0.05,0.0,0.003,0.016,0.025,0.0,0,0,1293.0,,1.0,0.0,,1.0,,3,473,160.82906,444.241245,51.0,,
19.37,9.44,0.005,1.62,0.62,0.006,0.013,0,0,0.03,0.0,0.06,0.0,0.05,0.0,0.003,0.016,0.025,0.0,0,0,1293.0,,1.0,0.0,,1.0,,3,573,151.02241,422.666615,43.0,,
19.37,9.44,0.005,1.62,0.62,0.006,0.013,0,0,0.03,0.0,0.06,0.0,0.05,0.0,0.003,0.016,0.025,0.0,0,0,1293.0,,1.0,0.0,,1.0,,3,673,152.98374,427.56994,46.0,,
19.37,9.44,0.005,1.62,0.62,0.006,0.013,0,0,0.03,0.0,0.06,0.0,0.05,0.0,0.003,0.016,0.025,0.0,0,0,1293.0,,1.0,0.0,,1.0,,3,773,126.505785,400.11132,44.0,,
19.37,9.44,0.005,1.62,0.62,0.006,0.013,0,0,0.03,0.0,0.06,0.0,0.05,0.0,0.003,0.016,0.025,0.0,0,0,1293.0,,1.0,0.0,,1.0,,3,873,134.351105,347.15541,42.0,,
18.0,9.52,0.0,1.02,0.81,0.0,0.0,0,0,0.0,0.0,0.0,0.0,0.05,0.0,0.002,0.006,0.0,0.0,0,0,1323.0,,0.0,1.0,,1.0,,3,293,211.82364,607.031635,70.3,,
18.0,9.52,0.0,1.02,0.81,0.0,0.0,0,0,0.0,0.0,0.0,0.0,0.05,0.0,0.002,0.006,0.0,0.0,0,0,1323.0,,0.0,1.0,,1.0,,3,473,136.312435,448.163905,46.8,,
18.0,9.52,0.0,1.02,0.81,0.0,0.0,0,0,0.0,0.0,0.0,0.0,0.05,0.0,0.002,0.006,0.0,0.0,0,0,1323.0,,0.0,1.0,,1.0,,3,573,143.17709,452.086565,44.2,,
18.0,9.52,0.0,1.02,0.81,0.0,0.0,0,0,0.0,0.0,0.0,0.0,0.05,0.0,0.002,0.006,0.0,0.0,0,0,1323.0,,0.0,1.0,,1.0,,3,673,114.737805,437.37659,45.6,,
18.0,9.52,0.0,1.02,0.81,0.0,0.0,0,0,0.0,0.0,0.0,0.0,0.05,0.0,0.002,0.006,0.0,0.0,0,0,1323.0,,0.0,1.0,,1.0,,3,773,106.892485,413.84063,40.1,,
18.0,9.52,0.0,1.02,0.81,0.0,0.0,0,0,0.0,0.0,0.0,0.0,0.05,0.0,0.002,0.006,0.0,0.0,0,0,1323.0,,0.0,1.0,,1.0,,3,873,112.776475,379.517355,40.1,,
18.0,9.52,0.0,1.02,0.81,0.0,0.0,0,0,0.0,0.0,0.0,0.0,0.05,0.0,0.002,0.006,0.0,0.0,0,0,1323.0,,0.0,1.0,,1.0,,3,973,97.085835,277.528195,55.0,,
18.25,9.84,0.0,1.58,0.67,0.0,0.0,0,0,0.0,0.0,0.0,0.0,0.04,0.0,0.024,0.01,0.0,0.0,0,0,1373.0,,1.0,0.0,,1.0,,1,293,191.229675,551.13373,60.0,,
18.25,9.84,0.0,1.58,0.67,0.0,0.0,0,0,0.0,0.0,0.0,0.0,0.04,0.0,0.024,0.01,0.0,0.0,0,0,1373.0,,1.0,0.0,,1.0,,1,473,129.44778,429.53127,48.0,,
18.25,9.84,0.0,1.58,0.67,0.0,0.0,0,0,0.0,0.0,0.0,0.0,0.04,0.0,0.024,0.01,0.0,0.0,0,0,1373.0,,1.0,0.0,,1.0,,1,573,131.40911,416.782625,42.0,,
18.25,9.84,0.0,1.58,0.67,0.0,0.0,0,0,0.0,0.0,0.0,0.0,0.04,0.0,0.024,0.01,0.0,0.0,0,0,1373.0,,1.0,0.0,,1.0,,1,673,132.389775,416.782625,40.0,,
18.25,9.84,0.0,1.58,0.67,0.0,0.0,0,0,0.0,0.0,0.0,0.0,0.04,0.0,0.024,0.01,0.0,0.0,0,0,1373.0,,1.0,0.0,,1.0,,1,773,110.815145,397.169325,40.0,,
18.25,9.84,0.0,1.58,0.67,0.0,0.0,0,0,0.0,0.0,0.0,0.0,0.04,0.0,0.024,0.01,0.0,0.0,0,0,1373.0,,1.0,0.0,,1.0,,1,823,101.98916,389.324005,39.0,,
18.25,9.84,0.0,1.58,0.67,0.0,0.0,0,0,0.0,0.0,0.0,0.0,0.04,0.0,0.024,0.01,0.0,0.0,0,0,1373.0,,1.0,0.0,,1.0,,1,873,101.98916,350.097405,40.0,,
18.25,9.84,0.0,1.58,0.67,0.0,0.0,0,0,0.0,0.0,0.0,0.0,0.04,0.0,0.024,0.01,0.0,0.0,0,0,1373.0,,1.0,0.0,,1.0,,1,923,83.356525,322.638785,43.0,,
18.25,9.84,0.0,1.58,0.67,0.0,0.0,0,0,0.0,0.0,0.0,0.0,0.04,0.0,0.024,0.01,0.0,0.0,0,0,1373.0,,1.0,0.0,,1.0,,1,293,202.01699,550.153065,62.0,,
18.25,9.84,0.0,1.58,0.67,0.0,0.0,0,0,0.0,0.0,0.0,0.0,0.04,0.0,0.024,0.01,0.0,0.0,0,0,1373.0,,1.0,0.0,,1.0,,1,473,125.52512,422.666615,48.0,,
18.25,9.84,0.0,1.58,0.67,0.0,0.0,0,0,0.0,0.0,0.0,0.0,0.04,0.0,0.024,0.01,0.0,0.0,0,0,1373.0,,1.0,0.0,,1.0,,1,573,126.505785,413.84063,45.0,,
18.25,9.84,0.0,1.58,0.67,0.0,0.0,0,0,0.0,0.0,0.0,0.0,0.04,0.0,0.024,0.01,0.0,0.0,0,0,1373.0,,1.0,0.0,,1.0,,1,673,109.83448,413.84063,41.0,,
18.25,9.84,0.0,1.58,0.67,0.0,0.0,0,0,0.0,0.0,0.0,0.0,0.04,0.0,0.024,0.01,0.0,0.0,0,0,1373.0,,1.0,0.0,,1.0,,1,773,125.52512,392.266,40.0,,
18.25,9.84,0.0,1.58,0.67,0.0,0.0,0,0,0.0,0.0,0.0,0.0,0.04,0.0,0.024,0.01,0.0,0.0,0,0,1373.0,,1.0,0.0,,1.0,,1,823,92.18251,371.672035,39.0,,
18.25,9.84,0.0,1.58,0.67,0.0,0.0,0,0,0.0,0.0,0.0,0.0,0.04,0.0,0.024,0.01,0.0,0.0,0,0,1373.0,,1.0,0.0,,1.0,,1,873,89.240515,349.11674,41.0,,
18.25,9.84,0.0,1.58,0.67,0.0,0.0,0,0,0.0,0.0,0.0,0.0,0.04,0.0,0.024,0.01,0.0,0.0,0,0,1373.0,,1.0,0.0,,1.0,,1,293,209.86231,560.94038,64.0,,
18.18,10.05,0.0,1.41,0.58,0.0,0.0,0,0,0.0,0.0,0.0,0.0,0.05,0.0,0.021,0.006,0.0,0.0,0,0,1373.0,,1.0,0.0,,1.0,,1,473,137.2931,440.318585,50.0,,
18.18,10.05,0.0,1.41,0.58,0.0,0.0,0,0,0.0,0.0,0.0,0.0,0.05,0.0,0.021,0.006,0.0,0.0,0,0,1373.0,,1.0,0.0,,1.0,,1,573,131.40911,432.473265,46.0,,
18.18,10.05,0.0,1.41,0.58,0.0,0.0,0,0,0.0,0.0,0.0,0.0,0.05,0.0,0.021,0.006,0.0,0.0,0,0,1373.0,,1.0,0.0,,1.0,,1,673,129.44778,433.45393,47.0,,
18.18,10.05,0.0,1.41,0.58,0.0,0.0,0,0,0.0,0.0,0.0,0.0,0.05,0.0,0.021,0.006,0.0,0.0,0,0,1373.0,,1.0,0.0,,1.0,,1,773,117.6798,411.8793,44.0,,
18.18,10.05,0.0,1.41,0.58,0.0,0.0,0,0,0.0,0.0,0.0,0.0,0.05,0.0,0.021,0.006,0.0,0.0,0,0,1373.0,,1.0,0.0,,1.0,,1,823,109.83448,384.42068,44.0,,
18.18,10.05,0.0,1.41,0.58,0.0,0.0,0,0,0.0,0.0,0.0,0.0,0.05,0.0,0.021,0.006,0.0,0.0,0,0,1373.0,,1.0,0.0,,1.0,,1,873,112.776475,357.942725,42.0,,
18.18,10.05,0.0,1.41,0.58,0.0,0.0,0,0,0.0,0.0,0.0,0.0,0.05,0.0,0.021,0.006,0.0,0.0,0,0,1373.0,,1.0,0.0,,1.0,,1,923,137.2931,320.677455,42.0,,
18.86,10.13,0.0,1.46,0.5,0.0,0.0,0,0,0.0,0.0,0.0,0.0,0.04,0.0,0.017,0.012,0.0,0.0,0,0,1373.0,,1.0,0.0,,1.0,,1,293,212.804305,571.727695,63.0,,
18.86,10.13,0.0,1.46,0.5,0.0,0.0,0,0,0.0,0.0,0.0,0.0,0.04,0.0,0.017,0.012,0.0,0.0,0,0,1373.0,,1.0,0.0,,1.0,,1,473,155.925735,457.970555,44.0,,
18.86,10.13,0.0,1.46,0.5,0.0,0.0,0,0,0.0,0.0,0.0,0.0,0.04,0.0,0.017,0.012,0.0,0.0,0,0,1373.0,,1.0,0.0,,1.0,,1,573,137.2931,451.1059,41.0,,
18.86,10.13,0.0,1.46,0.5,0.0,0.0,0,0,0.0,0.0,0.0,0.0,0.04,0.0,0.017,0.012,0.0,0.0,0,0,1373.0,,1.0,0.0,,1.0,,1,673,136.312435,441.29925,41.0,,
18.86,10.13,0.0,1.46,0.5,0.0,0.0,0,0,0.0,0.0,0.0,0.0,0.04,0.0,0.017,0.012,0.0,0.0,0,0,1373.0,,1.0,0.0,,1.0,,1,773,107.87315,403.053315,40.0,,
18.86,10.13,0.0,1.46,0.5,0.0,0.0,0,0,0.0,0.0,0.0,0.0,0.04,0.0,0.017,0.012,0.0,0.0,0,0,1373.0,,1.0,0.0,,1.0,,1,823,112.776475,392.266,38.0,,
18.86,10.13,0.0,1.46,0.5,0.0,0.0,0,0,0.0,0.0,0.0,0.0,0.04,0.0,0.017,0.012,0.0,0.0,0,0,1373.0,,1.0,0.0,,1.0,,1,873,110.815145,362.84605,39.0,,
18.86,10.13,0.0,1.46,0.5,0.0,0.0,0,0,0.0,0.0,0.0,0.0,0.04,0.0,0.017,0.012,0.0,0.0,0,0,1373.0,,1.0,0.0,,1.0,,1,923,101.98916,327.54211,40.0,,
18.54,10.42,0.0,1.51,0.42,0.0,0.0,0,0,0.0,0.0,0.0,0.0,0.05,0.0,0.02,0.018,0.0,0.0,0,0,1373.0,,1.0,0.0,,1.0,,1,293,199.074995,564.86304,63.0,,
18.54,10.42,0.0,1.51,0.42,0.0,0.0,0,0,0.0,0.0,0.0,0.0,0.05,0.0,0.02,0.018,0.0,0.0,0,0,1373.0,,1.0,0.0,,1.0,,1,473,145.13842,441.29925,46.0,,
18.54,10.42,0.0,1.51,0.42,0.0,0.0,0,0,0.0,0.0,0.0,0.0,0.05,0.0,0.02,0.018,0.0,0.0,0,0,1373.0,,1.0,0.0,,1.0,,1,573,118.660465,422.666615,42.0,,
18.54,10.42,0.0,1.51,0.42,0.0,0.0,0,0,0.0,0.0,0.0,0.0,0.05,0.0,0.02,0.018,0.0,0.0,0,0,1373.0,,1.0,0.0,,1.0,,1,673,114.737805,415.80196,38.0,,
18.54,10.42,0.0,1.51,0.42,0.0,0.0,0,0,0.0,0.0,0.0,0.0,0.05,0.0,0.02,0.018,0.0,0.0,0,0,1373.0,,1.0,0.0,,1.0,,1,773,110.815145,398.14999,38.0,,
18.54,10.42,0.0,1.51,0.42,0.0,0.0,0,0,0.0,0.0,0.0,0.0,0.05,0.0,0.02,0.018,0.0,0.0,0,0,1373.0,,1.0,0.0,,1.0,,1,823,99.047165,370.69137,38.0,,
18.54,10.42,0.0,1.51,0.42,0.0,0.0,0,0,0.0,0.0,0.0,0.0,0.05,0.0,0.02,0.018,0.0,0.0,0,0,1373.0,,1.0,0.0,,1.0,,1,873,96.10517,352.058735,38.0,,
18.54,10.42,0.0,1.51,0.42,0.0,0.0,0,0,0.0,0.0,0.0,0.0,0.05,0.0,0.02,0.018,0.0,0.0,0,0,1373.0,,1.0,0.0,,1.0,,1,923,89.240515,316.754795,40.0,,
18.03,10.39,0.0,1.44,0.44,0.0,0.0,0,0,0.0,0.0,0.0,0.0,0.05,0.0,0.019,0.017,0.0,0.0,0,0,1373.0,,1.0,0.0,,1.0,,1,293,215.7463,561.921045,62.0,,
18.03,10.39,0.0,1.44,0.44,0.0,0.0,0,0,0.0,0.0,0.0,0.0,0.05,0.0,0.019,0.017,0.0,0.0,0,0,1373.0,,1.0,0.0,,1.0,,1,473,128.467115,441.29925,49.0,,
18.03,10.39,0.0,1.44,0.44,0.0,0.0,0,0,0.0,0.0,0.0,0.0,0.05,0.0,0.019,0.017,0.0,0.0,0,0,1373.0,,1.0,0.0,,1.0,,1,573,126.505785,424.627945,42.0,,
18.03,10.39,0.0,1.44,0.44,0.0,0.0,0,0,0.0,0.0,0.0,0.0,0.05,0.0,0.019,0.017,0.0,0.0,0,0,1373.0,,1.0,0.0,,1.0,,1,673,110.815145,422.666615,44.0,,
18.03,10.39,0.0,1.44,0.44,0.0,0.0,0,0,0.0,0.0,0.0,0.0,0.05,0.0,0.019,0.017,0.0,0.0,0,0,1373.0,,1.0,0.0,,1.0,,1,773,110.815145,405.014645,42.0,,
18.03,10.39,0.0,1.44,0.44,0.0,0.0,0,0,0.0,0.0,0.0,0.0,0.05,0.0,0.019,0.017,0.0,0.0,0,0,1373.0,,1.0,0.0,,1.0,,1,823,117.6798,384.42068,42.0,,
18.03,10.39,0.0,1.44,0.44,0.0,0.0,0,0,0.0,0.0,0.0,0.0,0.05,0.0,0.019,0.017,0.0,0.0,0,0,1373.0,,1.0,0.0,,1.0,,1,873,104.931155,352.058735,40.0,,
18.03,10.39,0.0,1.44,0.44,0.0,0.0,0,0,0.0,0.0,0.0,0.0,0.05,0.0,0.019,0.017,0.0,0.0,0,0,1373.0,,1.0,0.0,,1.0,,1,923,107.87315,316.754795,40.0,,
18.4,10.17,0.0,1.51,0.57,0.0,0.0,0,0,0.0,0.0,0.0,0.0,0.05,0.0,0.024,0.029,0.0,0.0,0,0,1373.0,,1.0,0.0,,1.0,,1,293,211.82364,578.59235,60.0,,
18.4,10.17,0.0,1.51,0.57,0.0,0.0,0,0,0.0,0.0,0.0,0.0,0.05,0.0,0.024,0.029,0.0,0.0,0,0,1373.0,,1.0,0.0,,1.0,,1,473,129.44778,446.202575,46.0,,
18.4,10.17,0.0,1.51,0.57,0.0,0.0,0,0,0.0,0.0,0.0,0.0,0.05,0.0,0.024,0.029,0.0,0.0,0,0,1373.0,,1.0,0.0,,1.0,,1,573,118.660465,443.26058,42.0,,
18.4,10.17,0.0,1.51,0.57,0.0,0.0,0,0,0.0,0.0,0.0,0.0,0.05,0.0,0.024,0.029,0.0,0.0,0,0,1373.0,,1.0,0.0,,1.0,,1,673,126.505785,438.357255,42.0,,
18.4,10.17,0.0,1.51,0.57,0.0,0.0,0,0,0.0,0.0,0.0,0.0,0.05,0.0,0.024,0.029,0.0,0.0,0,0,1373.0,,1.0,0.0,,1.0,,1,773,114.737805,410.898635,41.0,,
18.4,10.17,0.0,1.51,0.57,0.0,0.0,0,0,0.0,0.0,0.0,0.0,0.05,0.0,0.024,0.029,0.0,0.0,0,0,1373.0,,1.0,0.0,,1.0,,1,823,107.87315,393.246665,41.0,,
18.4,10.17,0.0,1.51,0.57,0.0,0.0,0,0,0.0,0.0,0.0,0.0,0.05,0.0,0.024,0.029,0.0,0.0,0,0,1373.0,,1.0,0.0,,1.0,,1,873,96.10517,370.69137,42.0,,
18.4,10.17,0.0,1.51,0.57,0.0,0.0,0,0,0.0,0.0,0.0,0.0,0.05,0.0,0.024,0.029,0.0,0.0,0,0,1373.0,,1.0,0.0,,1.0,,1,923,91.201845,327.54211,45.0,,
18.2,10.0,0.0,1.49,0.47,0.0,0.0,0,0,0.0,0.0,0.0,0.0,0.07,0.0,0.03,0.02,0.0,0.0,0,0,1373.0,,1.0,0.0,,1.0,,1,293,245.16625,608.0123,62.0,,
18.2,10.0,0.0,1.49,0.47,0.0,0.0,0,0,0.0,0.0,0.0,0.0,0.07,0.0,0.03,0.02,0.0,0.0,0,0,1373.0,,1.0,0.0,,1.0,,1,473,163.771055,495.235825,46.0,,
18.2,10.0,0.0,1.49,0.47,0.0,0.0,0,0,0.0,0.0,0.0,0.0,0.07,0.0,0.03,0.02,0.0,0.0,0,0,1373.0,,1.0,0.0,,1.0,,1,573,153.964405,495.235825,43.0,,
18.2,10.0,0.0,1.49,0.47,0.0,0.0,0,0,0.0,0.0,0.0,0.0,0.07,0.0,0.03,0.02,0.0,0.0,0,0,1373.0,,1.0,0.0,,1.0,,1,673,145.13842,492.29383,47.0,,
18.2,10.0,0.0,1.49,0.47,0.0,0.0,0,0,0.0,0.0,0.0,0.0,0.07,0.0,0.03,0.02,0.0,0.0,0,0,1373.0,,1.0,0.0,,1.0,,1,773,125.52512,461.893215,44.0,,
18.2,10.0,0.0,1.49,0.47,0.0,0.0,0,0,0.0,0.0,0.0,0.0,0.07,0.0,0.03,0.02,0.0,0.0,0,0,1373.0,,1.0,0.0,,1.0,,1,823,117.6798,438.357255,42.0,,
18.2,10.0,0.0,1.49,0.47,0.0,0.0,0,0,0.0,0.0,0.0,0.0,0.07,0.0,0.03,0.02,0.0,0.0,0,0,1373.0,,1.0,0.0,,1.0,,1,873,118.660465,415.80196,41.5,,
18.2,10.0,0.0,1.49,0.47,0.0,0.0,0,0,0.0,0.0,0.0,0.0,0.07,0.0,0.03,0.02,0.0,0.0,0,0,1373.0,,1.0,0.0,,1.0,,1,923,123.56379,371.672035,44.0,,
18.8,10.69,0.0,1.02,0.36,0.0,0.0,0,0,0.0,0.0,0.0,0.0,0.03,0.0,0.03,0.017,0.0,0.0,0,0,1348.0,,,,,1.0,,1,293,247.12758,582.51501,61.0,,
18.8,10.69,0.0,1.02,0.36,0.0,0.0,0,0,0.0,0.0,0.0,0.0,0.03,0.0,0.03,0.017,0.0,0.0,0,0,1348.0,,,,,1.0,,1,473,183.384355,451.1059,44.5,,
18.8,10.69,0.0,1.02,0.36,0.0,0.0,0,0,0.0,0.0,0.0,0.0,0.03,0.0,0.03,0.017,0.0,0.0,0,0,1348.0,,,,,1.0,,1,573,172.59704,436.395925,39.0,,
18.8,10.69,0.0,1.02,0.36,0.0,0.0,0,0,0.0,0.0,0.0,0.0,0.03,0.0,0.03,0.017,0.0,0.0,0,0,1348.0,,,,,1.0,,1,673,151.02241,439.33792,39.0,,
18.8,10.69,0.0,1.02,0.36,0.0,0.0,0,0,0.0,0.0,0.0,0.0,0.03,0.0,0.03,0.017,0.0,0.0,0,0,1348.0,,,,,1.0,,1,773,137.2931,409.91797,39.0,,
18.8,10.69,0.0,1.02,0.36,0.0,0.0,0,0,0.0,0.0,0.0,0.0,0.03,0.0,0.03,0.017,0.0,0.0,0,0,1348.0,,,,,1.0,,1,823,135.33177,387.362675,39.0,,
18.8,10.69,0.0,1.02,0.36,0.0,0.0,0,0,0.0,0.0,0.0,0.0,0.03,0.0,0.03,0.017,0.0,0.0,0,0,1348.0,,,,,1.0,,1,873,138.273765,361.865385,39.0,,
18.8,10.69,0.0,1.02,0.36,0.0,0.0,0,0,0.0,0.0,0.0,0.0,0.03,0.0,0.03,0.017,0.0,0.0,0,0,1348.0,,,,,1.0,,1,923,125.52512,325.58078,39.0,,
18.84,9.95,0.0,1.43,0.35,0.0,0.0,0,0,0.0,0.0,0.0,0.0,0.02,0.0,0.023,0.011,0.0,0.0,0,0,1348.0,,,,,1.0,,1,293,263.798885,596.24432,62.0,,
18.84,9.95,0.0,1.43,0.35,0.0,0.0,0,0,0.0,0.0,0.0,0.0,0.02,0.0,0.023,0.011,0.0,0.0,0,0,1348.0,,,,,1.0,,1,473,186.32635,440.318585,47.0,,
18.84,9.95,0.0,1.43,0.35,0.0,0.0,0,0,0.0,0.0,0.0,0.0,0.02,0.0,0.023,0.011,0.0,0.0,0,0,1348.0,,,,,1.0,,1,573,148.080415,416.782625,39.0,,
18.84,9.95,0.0,1.43,0.35,0.0,0.0,0,0,0.0,0.0,0.0,0.0,0.02,0.0,0.023,0.011,0.0,0.0,0,0,1348.0,,,,,1.0,,1,673,158.86773,413.84063,33.0,,
18.84,9.95,0.0,1.43,0.35,0.0,0.0,0,0,0.0,0.0,0.0,0.0,0.02,0.0,0.023,0.011,0.0,0.0,0,0,1348.0,,,,,1.0,,1,773,125.52512,380.49802,39.0,,
18.84,9.95,0.0,1.43,0.35,0.0,0.0,0,0,0.0,0.0,0.0,0.0,0.02,0.0,0.023,0.011,0.0,0.0,0,0,1348.0,,,,,1.0,,1,823,134.351105,361.865385,39.0,,
18.84,9.95,0.0,1.43,0.35,0.0,0.0,0,0,0.0,0.0,0.0,0.0,0.02,0.0,0.023,0.011,0.0,0.0,0,0,1348.0,,,,,1.0,,1,873,132.389775,341.27142,39.0,,
18.84,9.95,0.0,1.43,0.35,0.0,0.0,0,0,0.0,0.0,0.0,0.0,0.02,0.0,0.023,0.011,0.0,0.0,0,0,1348.0,,,,,1.0,,1,923,129.44778,349.11674,39.0,,
18.66,10.68,0.0,1.56,0.27,0.0,0.0,0,0,0.0,0.0,0.0,0.0,0.03,0.0,0.026,0.01,0.0,0.0,0,0,1348.0,,1.0,0.0,,1.0,,1,293,184.36502,531.52043,66.0,,
18.66,10.68,0.0,1.56,0.27,0.0,0.0,0,0,0.0,0.0,0.0,0.0,0.03,0.0,0.026,0.01,0.0,0.0,0,0,1348.0,,1.0,0.0,,1.0,,1,473,141.21576,410.898635,48.0,,
18.66,10.68,0.0,1.56,0.27,0.0,0.0,0,0,0.0,0.0,0.0,0.0,0.03,0.0,0.026,0.01,0.0,0.0,0,0,1348.0,,1.0,0.0,,1.0,,1,523,133.37044,397.169325,47.0,,
18.66,10.68,0.0,1.56,0.27,0.0,0.0,0,0,0.0,0.0,0.0,0.0,0.03,0.0,0.026,0.01,0.0,0.0,0,0,1348.0,,1.0,0.0,,1.0,,1,573,122.583125,389.324005,40.0,,
18.66,10.68,0.0,1.56,0.27,0.0,0.0,0,0,0.0,0.0,0.0,0.0,0.03,0.0,0.026,0.01,0.0,0.0,0,0,1348.0,,1.0,0.0,,1.0,,1,623,123.56379,387.362675,40.0,,
18.66,10.68,0.0,1.56,0.27,0.0,0.0,0,0,0.0,0.0,0.0,0.0,0.03,0.0,0.026,0.01,0.0,0.0,0,0,1348.0,,1.0,0.0,,1.0,,1,673,116.699135,387.362675,40.0,,
18.55,10.06,0.0,1.64,0.46,0.0001,0.0,0,0,0.0,0.0,0.0,0.0,0.06,0.0,0.029,0.023,0.0,0.0,0,0,1348.0,,1.0,0.0,,1.0,,1,293,201.036325,554.075725,62.0,,
18.55,10.06,0.0,1.64,0.46,0.0001,0.0,0,0,0.0,0.0,0.0,0.0,0.06,0.0,0.029,0.023,0.0,0.0,0,0,1348.0,,1.0,0.0,,1.0,,1,473,161.809725,445.22191,50.0,,
18.55,10.06,0.0,1.64,0.46,0.0001,0.0,0,0,0.0,0.0,0.0,0.0,0.06,0.0,0.029,0.023,0.0,0.0,0,0,1348.0,,1.0,0.0,,1.0,,1,573,129.44778,418.743955,43.0,,
18.55,10.06,0.0,1.64,0.46,0.0001,0.0,0,0,0.0,0.0,0.0,0.0,0.06,0.0,0.029,0.023,0.0,0.0,0,0,1348.0,,1.0,0.0,,1.0,,1,623,127.48645,427.56994,39.0,,
18.55,10.06,0.0,1.64,0.46,0.0001,0.0,0,0,0.0,0.0,0.0,0.0,0.06,0.0,0.029,0.023,0.0,0.0,0,0,1348.0,,1.0,0.0,,1.0,,1,673,123.56379,423.64728,40.0,,
18.55,10.06,0.0,1.64,0.46,0.0001,0.0,0,0,0.0,0.0,0.0,0.0,0.06,0.0,0.029,0.023,0.0,0.0,0,0,1348.0,,1.0,0.0,,1.0,,1,773,113.75714,413.84063,33.0,,
19.1,10.0,0.0,1.61,0.47,0.0015,0.0,0,0,0.0,0.0,0.0,0.0,0.07,0.0,0.021,0.013,0.0,0.0,0,0,1348.0,,1.0,0.0,,1.0,,1,293,228.494945,566.82437,59.5,,
19.1,10.0,0.0,1.61,0.47,0.0015,0.0,0,0,0.0,0.0,0.0,0.0,0.07,0.0,0.021,0.013,0.0,0.0,0,0,1348.0,,1.0,0.0,,1.0,,1,373,187.307015,509.9458,51.5,,
19.1,10.0,0.0,1.61,0.47,0.0015,0.0,0,0,0.0,0.0,0.0,0.0,0.07,0.0,0.021,0.013,0.0,0.0,0,0,1348.0,,1.0,0.0,,1.0,,1,473,136.312435,459.931885,47.0,,
19.1,10.0,0.0,1.61,0.47,0.0015,0.0,0,0,0.0,0.0,0.0,0.0,0.07,0.0,0.021,0.013,0.0,0.0,0,0,1348.0,,1.0,0.0,,1.0,,1,573,126.505785,446.202575,45.0,,
19.1,10.0,0.0,1.61,0.47,0.0015,0.0,0,0,0.0,0.0,0.0,0.0,0.07,0.0,0.021,0.013,0.0,0.0,0,0,1348.0,,1.0,0.0,,1.0,,1,673,129.44778,448.163905,46.0,,
19.1,10.0,0.0,1.61,0.47,0.0015,0.0,0,0,0.0,0.0,0.0,0.0,0.07,0.0,0.021,0.013,0.0,0.0,0,0,1348.0,,1.0,0.0,,1.0,,1,773,115.71847,422.666615,46.5,,
19.1,10.0,0.0,1.61,0.47,0.0015,0.0,0,0,0.0,0.0,0.0,0.0,0.07,0.0,0.021,0.013,0.0,0.0,0,0,1348.0,,1.0,0.0,,1.0,,1,823,100.02783,393.246665,44.0,,
19.1,10.0,0.0,1.61,0.47,0.0015,0.0,0,0,0.0,0.0,0.0,0.0,0.07,0.0,0.021,0.013,0.0,0.0,0,0,1348.0,,1.0,0.0,,1.0,,1,873,101.98916,373.633365,42.5,,
19.1,10.0,0.0,1.61,0.47,0.0015,0.0,0,0,0.0,0.0,0.0,0.0,0.07,0.0,0.021,0.013,0.0,0.0,0,0,1348.0,,1.0,0.0,,1.0,,1,923,106.892485,345.19408,44.0,,
19.1,10.0,0.0,1.61,0.47,0.0015,0.0,0,0,0.0,0.0,0.0,0.0,0.07,0.0,0.021,0.013,0.0,0.0,0,0,1348.0,,1.0,0.0,,1.0,,1,973,102.969825,302.04482,51.0,,
18.5,10.0,0.0,1.46,0.4,0.001,0.0,0,0,0.0,0.0,0.0,0.0,0.05,0.0,0.02,0.007,0.0,0.0,0,0,1348.0,,0.0,1.0,,1.0,,1,293,227.51428,556.037055,60.0,,
18.5,10.0,0.0,1.46,0.4,0.001,0.0,0,0,0.0,0.0,0.0,0.0,0.05,0.0,0.02,0.007,0.0,0.0,0,0,1348.0,,0.0,1.0,,1.0,,1,373,172.59704,485.429175,52.0,,
18.5,10.0,0.0,1.46,0.4,0.001,0.0,0,0,0.0,0.0,0.0,0.0,0.05,0.0,0.02,0.007,0.0,0.0,0,0,1348.0,,0.0,1.0,,1.0,,1,473,151.02241,445.22191,46.0,,
18.5,10.0,0.0,1.46,0.4,0.001,0.0,0,0,0.0,0.0,0.0,0.0,0.05,0.0,0.02,0.007,0.0,0.0,0,0,1348.0,,0.0,1.0,,1.0,,1,573,124.544455,424.627945,44.0,,
18.5,10.0,0.0,1.46,0.4,0.001,0.0,0,0,0.0,0.0,0.0,0.0,0.05,0.0,0.02,0.007,0.0,0.0,0,0,1348.0,,0.0,1.0,,1.0,,1,673,134.351105,419.72462,42.5,,
18.5,10.0,0.0,1.46,0.4,0.001,0.0,0,0,0.0,0.0,0.0,0.0,0.05,0.0,0.02,0.007,0.0,0.0,0,0,1348.0,,0.0,1.0,,1.0,,1,773,112.776475,394.22733,44.0,,
18.5,10.0,0.0,1.46,0.4,0.001,0.0,0,0,0.0,0.0,0.0,0.0,0.05,0.0,0.02,0.007,0.0,0.0,0,0,1348.0,,0.0,1.0,,1.0,,1,823,99.047165,371.672035,43.5,,
18.5,10.0,0.0,1.46,0.4,0.001,0.0,0,0,0.0,0.0,0.0,0.0,0.05,0.0,0.02,0.007,0.0,0.0,0,0,1348.0,,0.0,1.0,,1.0,,1,873,94.14384,343.23275,41.0,,
18.5,10.0,0.0,1.46,0.4,0.001,0.0,0,0,0.0,0.0,0.0,0.0,0.05,0.0,0.02,0.007,0.0,0.0,0,0,1348.0,,0.0,1.0,,1.0,,1,923,95.124505,319.69679,44.0,,
18.5,10.0,0.0,1.46,0.4,0.001,0.0,0,0,0.0,0.0,0.0,0.0,0.05,0.0,0.02,0.007,0.0,0.0,0,0,1348.0,,0.0,1.0,,1.0,,1,973,93.163175,281.450855,46.0,,
19.2,10.5,0.0,1.54,0.44,0.0015,0.0,0,0,0.0,0.0,0.0,0.0,0.07,0.0,0.022,0.005,0.0,0.0,0,0,1348.0,,0.0,1.0,,1.0,,1,293,255.953565,583.495675,56.5,,
19.2,10.5,0.0,1.54,0.44,0.0015,0.0,0,0,0.0,0.0,0.0,0.0,0.07,0.0,0.022,0.005,0.0,0.0,0,0,1348.0,,0.0,1.0,,1.0,,1,373,218.688295,511.90713,51.0,,
19.2,10.5,0.0,1.54,0.44,0.0015,0.0,0,0,0.0,0.0,0.0,0.0,0.07,0.0,0.022,0.005,0.0,0.0,0,0,1348.0,,0.0,1.0,,1.0,,1,473,163.771055,477.583855,44.0,,
19.2,10.5,0.0,1.54,0.44,0.0015,0.0,0,0,0.0,0.0,0.0,0.0,0.07,0.0,0.022,0.005,0.0,0.0,0,0,1348.0,,0.0,1.0,,1.0,,1,573,155.925735,463.854545,43.5,,
19.2,10.5,0.0,1.54,0.44,0.0015,0.0,0,0,0.0,0.0,0.0,0.0,0.07,0.0,0.022,0.005,0.0,0.0,0,0,1348.0,,0.0,1.0,,1.0,,1,673,154.94507,463.854545,46.0,,
19.2,10.5,0.0,1.54,0.44,0.0015,0.0,0,0,0.0,0.0,0.0,0.0,0.07,0.0,0.022,0.005,0.0,0.0,0,0,1348.0,,0.0,1.0,,1.0,,1,773,129.44778,432.473265,46.0,,
19.2,10.5,0.0,1.54,0.44,0.0015,0.0,0,0,0.0,0.0,0.0,0.0,0.07,0.0,0.022,0.005,0.0,0.0,0,0,1348.0,,0.0,1.0,,1.0,,1,823,121.60246,410.898635,42.0,,
19.2,10.5,0.0,1.54,0.44,0.0015,0.0,0,0,0.0,0.0,0.0,0.0,0.07,0.0,0.022,0.005,0.0,0.0,0,0,1348.0,,0.0,1.0,,1.0,,1,873,122.583125,389.324005,41.5,,
19.2,10.5,0.0,1.54,0.44,0.0015,0.0,0,0,0.0,0.0,0.0,0.0,0.07,0.0,0.022,0.005,0.0,0.0,0,0,1348.0,,0.0,1.0,,1.0,,1,923,120.621795,347.15541,42.0,,
19.2,10.5,0.0,1.54,0.44,0.0015,0.0,0,0,0.0,0.0,0.0,0.0,0.07,0.0,0.022,0.005,0.0,0.0,0,0,1348.0,,0.0,1.0,,1.0,,1,973,114.737805,302.04482,51.5,,
19.2,10.5,0.0,1.55,0.34,0.0,0.0,0,0,0.0,0.0,0.0,0.0,0.06,0.0,0.021,0.006,0.0,0.0,0,0,1348.0,,0.0,1.0,,1.0,,1,293,247.12758,553.09506,53.0,,
19.2,10.5,0.0,1.55,0.34,0.0,0.0,0,0,0.0,0.0,0.0,0.0,0.06,0.0,0.021,0.006,0.0,0.0,0,0,1348.0,,0.0,1.0,,1.0,,1,373,202.01699,481.506515,54.0,,
19.2,10.5,0.0,1.55,0.34,0.0,0.0,0,0,0.0,0.0,0.0,0.0,0.06,0.0,0.021,0.006,0.0,0.0,0,0,1348.0,,0.0,1.0,,1.0,,1,473,174.55837,445.22191,49.0,,
19.2,10.5,0.0,1.55,0.34,0.0,0.0,0,0,0.0,0.0,0.0,0.0,0.06,0.0,0.021,0.006,0.0,0.0,0,0,1348.0,,0.0,1.0,,1.0,,1,573,152.98374,424.627945,41.0,,
19.2,10.5,0.0,1.55,0.34,0.0,0.0,0,0,0.0,0.0,0.0,0.0,0.06,0.0,0.021,0.006,0.0,0.0,0,0,1348.0,,0.0,1.0,,1.0,,1,673,148.080415,437.37659,43.5,,
19.2,10.5,0.0,1.55,0.34,0.0,0.0,0,0,0.0,0.0,0.0,0.0,0.06,0.0,0.021,0.006,0.0,0.0,0,0,1348.0,,0.0,1.0,,1.0,,1,773,137.2931,403.053315,45.0,,
19.2,10.5,0.0,1.55,0.34,0.0,0.0,0,0,0.0,0.0,0.0,0.0,0.06,0.0,0.021,0.006,0.0,0.0,0,0,1348.0,,0.0,1.0,,1.0,,1,823,132.389775,381.478685,42.5,,
19.2,10.5,0.0,1.55,0.34,0.0,0.0,0,0,0.0,0.0,0.0,0.0,0.06,0.0,0.021,0.006,0.0,0.0,0,0,1348.0,,0.0,1.0,,1.0,,1,873,121.60246,362.84605,41.0,,
19.2,10.5,0.0,1.55,0.34,0.0,0.0,0,0,0.0,0.0,0.0,0.0,0.06,0.0,0.021,0.006,0.0,0.0,0,0,1348.0,,0.0,1.0,,1.0,,1,923,124.544455,317.73546,43.5,,
19.2,10.5,0.0,1.55,0.34,0.0,0.0,0,0,0.0,0.0,0.0,0.0,0.06,0.0,0.021,0.006,0.0,0.0,0,0,1348.0,,0.0,1.0,,1.0,,1,973,120.621795,292.23817,42.0,,
19.2,10.2,0.0,1.48,0.43,0.0005,0.0,0,0,0.0,0.0,0.0,0.0,0.05,0.0,0.021,0.011,0.0,0.0,0,0,1348.0,,0.0,1.0,,1.0,,1,293,227.51428,568.7857,59.5,,
19.2,10.2,0.0,1.48,0.43,0.0005,0.0,0,0,0.0,0.0,0.0,0.0,0.05,0.0,0.021,0.011,0.0,0.0,0,0,1348.0,,0.0,1.0,,1.0,,1,373,171.616375,497.197155,53.5,,
19.2,10.2,0.0,1.48,0.43,0.0005,0.0,0,0,0.0,0.0,0.0,0.0,0.05,0.0,0.021,0.011,0.0,0.0,0,0,1348.0,,0.0,1.0,,1.0,,1,473,155.925735,466.79654,48.5,,
19.2,10.2,0.0,1.48,0.43,0.0005,0.0,0,0,0.0,0.0,0.0,0.0,0.05,0.0,0.021,0.011,0.0,0.0,0,0,1348.0,,0.0,1.0,,1.0,,1,573,128.467115,441.29925,44.5,,
19.2,10.2,0.0,1.48,0.43,0.0005,0.0,0,0,0.0,0.0,0.0,0.0,0.05,0.0,0.021,0.011,0.0,0.0,0,0,1348.0,,0.0,1.0,,1.0,,1,673,132.389775,445.22191,47.5,,
19.2,10.2,0.0,1.48,0.43,0.0005,0.0,0,0,0.0,0.0,0.0,0.0,0.05,0.0,0.021,0.011,0.0,0.0,0,0,1348.0,,0.0,1.0,,1.0,,1,773,107.87315,411.8793,46.5,,
19.2,10.2,0.0,1.48,0.43,0.0005,0.0,0,0,0.0,0.0,0.0,0.0,0.05,0.0,0.021,0.011,0.0,0.0,0,0,1348.0,,0.0,1.0,,1.0,,1,823,115.71847,395.207995,44.0,,
19.2,10.2,0.0,1.48,0.43,0.0005,0.0,0,0,0.0,0.0,0.0,0.0,0.05,0.0,0.021,0.011,0.0,0.0,0,0,1348.0,,0.0,1.0,,1.0,,1,873,104.931155,373.633365,43.5,,
19.2,10.2,0.0,1.48,0.43,0.0005,0.0,0,0,0.0,0.0,0.0,0.0,0.05,0.0,0.021,0.011,0.0,0.0,0,0,1348.0,,0.0,1.0,,1.0,,1,923,114.737805,343.23275,41.0,,
19.2,10.2,0.0,1.48,0.43,0.0005,0.0,0,0,0.0,0.0,0.0,0.0,0.05,0.0,0.021,0.011,0.0,0.0,0,0,1348.0,,0.0,1.0,,1.0,,1,973,95.124505,292.23817,52.5,,
19.0,10.0,0.0,1.6,0.6,0.0001,0.0,0,0,0.0,0.0,0.0,0.0,0.05,0.0,0.02,0.011,0.0,0.0,0,0,1348.0,,0.0,1.0,,1.0,,1,293,230.456275,574.66969,58.5,,
19.0,10.0,0.0,1.6,0.6,0.0001,0.0,0,0,0.0,0.0,0.0,0.0,0.05,0.0,0.02,0.011,0.0,0.0,0,0,1348.0,,0.0,1.0,,1.0,,1,373,179.461695,507.003805,50.0,,
19.0,10.0,0.0,1.6,0.6,0.0001,0.0,0,0,0.0,0.0,0.0,0.0,0.05,0.0,0.02,0.011,0.0,0.0,0,0,1348.0,,0.0,1.0,,1.0,,1,473,145.13842,469.738535,47.0,,
19.0,10.0,0.0,1.6,0.6,0.0001,0.0,0,0,0.0,0.0,0.0,0.0,0.05,0.0,0.02,0.011,0.0,0.0,0,0,1348.0,,0.0,1.0,,1.0,,1,573,136.312435,461.893215,45.0,,
19.0,10.0,0.0,1.6,0.6,0.0001,0.0,0,0,0.0,0.0,0.0,0.0,0.05,0.0,0.02,0.011,0.0,0.0,0,0,1348.0,,0.0,1.0,,1.0,,1,673,125.52512,456.009225,47.5,,
19.0,10.0,0.0,1.6,0.6,0.0001,0.0,0,0,0.0,0.0,0.0,0.0,0.05,0.0,0.02,0.011,0.0,0.0,0,0,1348.0,,0.0,1.0,,1.0,,1,773,107.87315,421.68595,45.5,,
19.0,10.0,0.0,1.6,0.6,0.0001,0.0,0,0,0.0,0.0,0.0,0.0,0.05,0.0,0.02,0.011,0.0,0.0,0,0,1348.0,,0.0,1.0,,1.0,,1,823,101.008495,400.11132,43.5,,
19.0,10.0,0.0,1.6,0.6,0.0001,0.0,0,0,0.0,0.0,0.0,0.0,0.05,0.0,0.02,0.011,0.0,0.0,0,0,1348.0,,0.0,1.0,,1.0,,1,873,100.02783,376.57536,42.0,,
19.0,10.0,0.0,1.6,0.6,0.0001,0.0,0,0,0.0,0.0,0.0,0.0,0.05,0.0,0.02,0.011,0.0,0.0,0,0,1348.0,,0.0,1.0,,1.0,,1,923,100.02783,344.213415,44.0,,
19.0,10.0,0.0,1.6,0.6,0.0001,0.0,0,0,0.0,0.0,0.0,0.0,0.05,0.0,0.02,0.011,0.0,0.0,0,0,1348.0,,0.0,1.0,,1.0,,1,973,96.10517,303.025485,42.0,,
19.1,10.2,0.0,1.67,0.5,0.0005,0.0,0,0,0.0,0.0,0.0,0.0,0.06,0.0,0.021,0.014,0.033,0.0,0,0,1348.0,,0.0,1.0,,1.0,,1,293,212.804305,560.94038,61.5,,
19.1,10.2,0.0,1.67,0.5,0.0005,0.0,0,0,0.0,0.0,0.0,0.0,0.06,0.0,0.021,0.014,0.033,0.0,0,0,1348.0,,0.0,1.0,,1.0,,1,373,165.732385,494.25516,54.0,,
19.1,10.2,0.0,1.67,0.5,0.0005,0.0,0,0,0.0,0.0,0.0,0.0,0.06,0.0,0.021,0.014,0.033,0.0,0,0,1348.0,,0.0,1.0,,1.0,,1,473,137.2931,456.009225,49.5,,
19.1,10.2,0.0,1.67,0.5,0.0005,0.0,0,0,0.0,0.0,0.0,0.0,0.06,0.0,0.021,0.014,0.033,0.0,0,0,1348.0,,0.0,1.0,,1.0,,1,573,123.56379,437.37659,45.0,,
19.1,10.2,0.0,1.67,0.5,0.0005,0.0,0,0,0.0,0.0,0.0,0.0,0.06,0.0,0.021,0.014,0.033,0.0,0,0,1348.0,,0.0,1.0,,1.0,,1,673,110.815145,434.434595,46.0,,
19.1,10.2,0.0,1.67,0.5,0.0005,0.0,0,0,0.0,0.0,0.0,0.0,0.06,0.0,0.021,0.014,0.033,0.0,0,0,1348.0,,0.0,1.0,,1.0,,1,773,101.98916,410.898635,45.0,,
19.1,10.2,0.0,1.67,0.5,0.0005,0.0,0,0,0.0,0.0,0.0,0.0,0.06,0.0,0.021,0.014,0.033,0.0,0,0,1348.0,,0.0,1.0,,1.0,,1,823,101.008495,390.30467,43.0,,
19.1,10.2,0.0,1.67,0.5,0.0005,0.0,0,0,0.0,0.0,0.0,0.0,0.06,0.0,0.021,0.014,0.033,0.0,0,0,1348.0,,0.0,1.0,,1.0,,1,873,96.10517,399.130655,45.0,,
19.1,10.2,0.0,1.67,0.5,0.0005,0.0,0,0,0.0,0.0,0.0,0.0,0.06,0.0,0.021,0.014,0.033,0.0,0,0,1348.0,,0.0,1.0,,1.0,,1,923,94.14384,335.38743,46.5,,
19.1,10.2,0.0,1.67,0.5,0.0005,0.0,0,0,0.0,0.0,0.0,0.0,0.06,0.0,0.021,0.014,0.033,0.0,0,0,1348.0,,0.0,1.0,,1.0,,1,973,89.240515,293.218835,48.0,,
16.82,10.38,2.2,1.53,0.36,0.0,0.0,0,0,0.0,0.0,0.0,0.0,0.05,0.0,0.019,0.005,0.0,0.0,0,0,1323.0,,0.0,1.0,,2.0,,1,293,239.28226,537.40442,,,
16.82,10.38,2.2,1.53,0.36,0.0,0.0,0,0,0.0,0.0,0.0,0.0,0.05,0.0,0.019,0.005,0.0,0.0,0,0,1323.0,,0.0,1.0,,2.0,,1,373,177.500365,451.1059,,,
16.82,10.38,2.2,1.53,0.36,0.0,0.0,0,0,0.0,0.0,0.0,0.0,0.05,0.0,0.019,0.005,0.0,0.0,0,0,1323.0,,0.0,1.0,,2.0,,1,473,158.86773,440.318585,,,
16.82,10.38,2.2,1.53,0.36,0.0,0.0,0,0,0.0,0.0,0.0,0.0,0.05,0.0,0.019,0.005,0.0,0.0,0,0,1323.0,,0.0,1.0,,2.0,,1,573,151.02241,430.511935,,,
16.82,10.38,2.2,1.53,0.36,0.0,0.0,0,0,0.0,0.0,0.0,0.0,0.05,0.0,0.019,0.005,0.0,0.0,0,0,1323.0,,0.0,1.0,,2.0,,1,673,140.235095,432.473265,,,
