Repository: ai-materials-platform/ai-materials-discovery-platform

# AI Materials Discovery Platform v2.0

> 스테인리스강(오스테나이트계)의 화학 조성과 공정 변수를 기반으로 기계적 물성을 예측하는 AI 플랫폼

---

## 개요

본 플랫폼은 재료공학 도메인 지식과 머신러닝을 결합하여, 연구자가 Excel 데이터 하나로 **전처리 → 학습 → 성능 분석 → 물성 추론**을 하나의 데스크톱 앱에서 수행할 수 있도록 설계된 시스템입니다.

### 예측 대상 물성

| 구분 | 물성 | 단위 |
|------|------|------|
| 강도 | 0.2% 항복강도 (Proof Stress) | MPa |
| 강도 | 인장강도 (UTS) | MPa |
| 연성 | 연신율 (Elongation) | % |
| 연성 | 단면 수축률 (Area Reduction) | % |

---

## 시스템 아키텍처

```
사용자
  └→ PyQt6 데스크톱 앱
       ├→ DataEngine  (전처리 / Feature Engineering)
       └→ ModelEngine (RF / GBM / MLP / TFP 앙상블)
```

- **PyQt6** 기반 네이티브 데스크톱 GUI
- Python 엔진과 직접 통신 (별도 서버 불필요)
- 학습 진행 상태를 QThread로 실시간 전달

---

File: data/processed/austenitic_clean.csv (part 5 of 9)
Cr,Ni,Mo,Mn,Si,Nb,Ti,Zr,Ta,V,W,Cu,N,C,B,P,S,Co,Al,Sn,Pb,Solution_treatment_temperature,Solution_treatment_time(s),Water_Quenched_after_s.t.,Air_Quenched_after_s.t.,Grains mm-2,Type of melting,Size of ingot,Product form,Temperature (K),0.2%proof_stress (M Pa),UTS (M Pa),Elongation (%),Area_reduction (%),Comments
16.82,10.38,2.2,1.53,0.36,0.0,0.0,0,0,0.0,0.0,0.0,0.0,0.05,0.0,0.019,0.005,0.0,0.0,0,0,1323.0,,0.0,1.0,,2.0,,1,773,137.2931,416.782625,,,
16.82,10.38,2.2,1.53,0.36,0.0,0.0,0,0,0.0,0.0,0.0,0.0,0.05,0.0,0.019,0.005,0.0,0.0,0,0,1323.0,,0.0,1.0,,2.0,,1,823,126.505785,375.594695,,,
16.82,10.38,2.2,1.53,0.36,0.0,0.0,0,0,0.0,0.0,0.0,0.0,0.05,0.0,0.019,0.005,0.0,0.0,0,0,1323.0,,0.0,1.0,,2.0,,1,873,123.56379,339.31009,,,
16.82,10.38,2.2,1.53,0.36,0.0,0.0,0,0,0.0,0.0,0.0,0.0,0.05,0.0,0.019,0.005,0.0,0.0,0,0,1323.0,,0.0,1.0,,2.0,,1,923,126.505785,328.522775,,,
16.82,10.38,2.2,1.53,0.36,0.0,0.0,0,0,0.0,0.0,0.0,0.0,0.05,0.0,0.019,0.005,0.0,0.0,0,0,1323.0,,0.0,1.0,,2.0,,1,973,125.52512,285.373515,,,
16.38,10.5,2.55,1.69,0.19,0.0,0.0,0,0,0.0,0.0,0.0,0.0,0.05,0.0,0.018,0.009,0.0,0.0,0,0,1323.0,,0.0,1.0,,2.0,,3,293,209.86231,561.921045,,,
16.38,10.5,2.55,1.69,0.19,0.0,0.0,0,0,0.0,0.0,0.0,0.0,0.05,0.0,0.018,0.009,0.0,0.0,0,0,1323.0,,0.0,1.0,,2.0,,3,373,165.732385,502.10048,,,
16.38,10.5,2.55,1.69,0.19,0.0,0.0,0,0,0.0,0.0,0.0,0.0,0.05,0.0,0.018,0.009,0.0,0.0,0,0,1323.0,,0.0,1.0,,2.0,,3,573,121.60246,443.26058,,,
16.38,10.5,2.55,1.69,0.19,0.0,0.0,0,0,0.0,0.0,0.0,0.0,0.05,0.0,0.018,0.009,0.0,0.0,0,0,1323.0,,0.0,1.0,,2.0,,3,773,100.02783,434.434595,,,
16.38,10.5,2.55,1.69,0.19,0.0,0.0,0,0,0.0,0.0,0.0,0.0,0.05,0.0,0.018,0.009,0.0,0.0,0,0,1323.0,,0.0,1.0,,2.0,,3,823,99.047165,427.56994,,,
16.38,10.5,2.55,1.69,0.19,0.0,0.0,0,0,0.0,0.0,0.0,0.0,0.05,0.0,0.018,0.009,0.0,0.0,0,0,1323.0,,0.0,1.0,,2.0,,3,873,97.085835,397.169325,,,
16.38,10.5,2.55,1.69,0.19,0.0,0.0,0,0,0.0,0.0,0.0,0.0,0.05,0.0,0.018,0.009,0.0,0.0,0,0,1323.0,,0.0,1.0,,2.0,,3,923,101.98916,359.904055,,,
16.38,10.5,2.55,1.69,0.19,0.0,0.0,0,0,0.0,0.0,0.0,0.0,0.05,0.0,0.018,0.009,0.0,0.0,0,0,1323.0,,0.0,1.0,,2.0,,3,973,96.10517,314.793465,,,
17.02,10.9,2.55,1.48,0.49,0.0,0.0,0,0,0.0,0.0,0.0,0.0,0.04,0.0,0.023,0.01,0.0,0.0,0,0,1323.0,,0.0,1.0,,2.0,,3,293,214.765635,537.40442,,,
17.02,10.9,2.55,1.48,0.49,0.0,0.0,0,0,0.0,0.0,0.0,0.0,0.04,0.0,0.023,0.01,0.0,0.0,0,0,1323.0,,0.0,1.0,,2.0,,3,823,118.660465,410.898635,,,
17.02,10.9,2.55,1.48,0.49,0.0,0.0,0,0,0.0,0.0,0.0,0.0,0.04,0.0,0.023,0.01,0.0,0.0,0,0,1323.0,,0.0,1.0,,2.0,,3,923,114.737805,356.96206,,,
17.02,10.9,2.55,1.48,0.49,0.0,0.0,0,0,0.0,0.0,0.0,0.0,0.04,0.0,0.023,0.01,0.0,0.0,0,0,1323.0,,0.0,1.0,,2.0,,3,973,115.71847,301.064155,,,
16.84,10.13,2.53,1.64,0.6,0.0,0.0,0,0,0.0,0.0,0.0,0.0,0.05,0.0,0.025,0.014,0.0,0.0,0,0,1323.0,,0.0,1.0,,1.0,,4,293,227.51428,556.037055,,,
16.84,10.13,2.53,1.64,0.6,0.0,0.0,0,0,0.0,0.0,0.0,0.0,0.05,0.0,0.025,0.014,0.0,0.0,0,0,1323.0,,0.0,1.0,,1.0,,4,573,124.544455,429.53127,,,
16.84,10.13,2.53,1.64,0.6,0.0,0.0,0,0,0.0,0.0,0.0,0.0,0.05,0.0,0.025,0.014,0.0,0.0,0,0,1323.0,,0.0,1.0,,1.0,,4,773,109.83448,416.782625,,,
16.84,10.13,2.53,1.64,0.6,0.0,0.0,0,0,0.0,0.0,0.0,0.0,0.05,0.0,0.025,0.014,0.0,0.0,0,0,1323.0,,0.0,1.0,,1.0,,4,823,100.02783,405.99531,,,
16.84,10.13,2.53,1.64,0.6,0.0,0.0,0,0,0.0,0.0,0.0,0.0,0.05,0.0,0.025,0.014,0.0,0.0,0,0,1323.0,,0.0,1.0,,1.0,,4,873,100.02783,378.53669,,,
17.4,12.4,2.26,0.8,0.68,0.0,0.0,0,0,0.0,0.0,0.0,0.0,0.09,0.0039,0.008,0.016,0.0,0.0,0,0,1323.0,,0.0,1.0,,1.0,,4,293,262.81822,597.224985,61.8,,
17.4,12.4,2.26,0.8,0.68,0.0,0.0,0,0,0.0,0.0,0.0,0.0,0.09,0.0039,0.008,0.016,0.0,0.0,0,0,1323.0,,0.0,1.0,,1.0,,4,373,227.51428,532.501095,51.7,,
17.4,12.4,2.26,0.8,0.68,0.0,0.0,0,0,0.0,0.0,0.0,0.0,0.09,0.0039,0.008,0.016,0.0,0.0,0,0,1323.0,,0.0,1.0,,1.0,,4,473,209.86231,501.119815,48.9,,
17.4,12.4,2.26,0.8,0.68,0.0,0.0,0,0,0.0,0.0,0.0,0.0,0.09,0.0039,0.008,0.016,0.0,0.0,0,0,1323.0,,0.0,1.0,,1.0,,4,573,145.13842,497.197155,46.1,,
17.4,12.4,2.26,0.8,0.68,0.0,0.0,0,0,0.0,0.0,0.0,0.0,0.09,0.0039,0.008,0.016,0.0,0.0,0,0,1323.0,,0.0,1.0,,1.0,,4,673,161.809725,510.926465,46.1,,
17.4,12.4,2.26,0.8,0.68,0.0,0.0,0,0,0.0,0.0,0.0,0.0,0.09,0.0039,0.008,0.016,0.0,0.0,0,0,1323.0,,0.0,1.0,,1.0,,4,773,143.17709,475.622525,59.9,,
17.4,12.4,2.26,0.8,0.68,0.0,0.0,0,0,0.0,0.0,0.0,0.0,0.09,0.0039,0.008,0.016,0.0,0.0,0,0,1323.0,,0.0,1.0,,1.0,,4,873,137.2931,441.29925,47.7,,
17.4,12.4,2.26,0.8,0.68,0.0,0.0,0,0,0.0,0.0,0.0,0.0,0.09,0.0039,0.008,0.016,0.0,0.0,0,0,1323.0,,0.0,1.0,,1.0,,4,973,129.44778,321.65812,58.7,,
17.0,12.2,2.36,0.81,0.61,0.0,0.0,0,0,0.0,0.0,0.0,0.0,0.1,0.0025,0.026,0.017,0.0,0.0,0,0,1323.0,,0.0,1.0,,1.0,,1,293,228.494945,572.70836,65.0,,
17.0,12.2,2.36,0.81,0.61,0.0,0.0,0,0,0.0,0.0,0.0,0.0,0.1,0.0025,0.026,0.017,0.0,0.0,0,0,1323.0,,0.0,1.0,,1.0,,1,373,186.32635,529.5591,54.0,,
17.0,12.2,2.36,0.81,0.61,0.0,0.0,0,0,0.0,0.0,0.0,0.0,0.1,0.0025,0.026,0.017,0.0,0.0,0,0,1323.0,,0.0,1.0,,1.0,,1,473,138.273765,492.29383,55.0,,
17.0,12.2,2.36,0.81,0.61,0.0,0.0,0,0,0.0,0.0,0.0,0.0,0.1,0.0025,0.026,0.017,0.0,0.0,0,0,1323.0,,0.0,1.0,,1.0,,1,573,135.33177,494.25516,65.0,,
17.0,12.2,2.36,0.81,0.61,0.0,0.0,0,0,0.0,0.0,0.0,0.0,0.1,0.0025,0.026,0.017,0.0,0.0,0,0,1323.0,,0.0,1.0,,1.0,,1,673,126.505785,494.25516,54.0,,
17.0,12.2,2.36,0.81,0.61,0.0,0.0,0,0,0.0,0.0,0.0,0.0,0.1,0.0025,0.026,0.017,0.0,0.0,0,0,1323.0,,0.0,1.0,,1.0,,1,773,121.60246,478.56452,49.0,,
17.0,12.2,2.36,0.81,0.61,0.0,0.0,0,0,0.0,0.0,0.0,0.0,0.1,0.0025,0.026,0.017,0.0,0.0,0,0,1323.0,,0.0,1.0,,1.0,,1,873,112.776475,430.511935,50.0,,
17.0,12.2,2.36,0.81,0.61,0.0,0.0,0,0,0.0,0.0,0.0,0.0,0.1,0.0025,0.026,0.017,0.0,0.0,0,0,1323.0,,0.0,1.0,,1.0,,1,973,101.008495,313.8128,60.0,,
17.77,11.82,2.91,1.66,0.45,0.0,0.0,0,0,0.0,0.0,0.0,0.0,0.05,0.0,0.0,0.0,0.0,0.0,0,0,1373.0,,0.0,1.0,,2.0,,3,293,222.610955,577.611685,61.3,,
17.77,11.82,2.91,1.66,0.45,0.0,0.0,0,0,0.0,0.0,0.0,0.0,0.05,0.0,0.0,0.0,0.0,0.0,0,0,1373.0,,0.0,1.0,,2.0,,3,373,160.82906,509.9458,50.8,,
17.77,11.82,2.91,1.66,0.45,0.0,0.0,0,0,0.0,0.0,0.0,0.0,0.05,0.0,0.0,0.0,0.0,0.0,0,0,1373.0,,0.0,1.0,,2.0,,3,473,142.196425,480.52585,47.7,,
17.77,11.82,2.91,1.66,0.45,0.0,0.0,0,0,0.0,0.0,0.0,0.0,0.05,0.0,0.0,0.0,0.0,0.0,0,0,1373.0,,0.0,1.0,,2.0,,3,573,120.621795,451.1059,42.5,,
17.77,11.82,2.91,1.66,0.45,0.0,0.0,0,0,0.0,0.0,0.0,0.0,0.05,0.0,0.0,0.0,0.0,0.0,0,0,1373.0,,0.0,1.0,,2.0,,3,673,120.621795,454.047895,42.0,,
17.77,11.82,2.91,1.66,0.45,0.0,0.0,0,0,0.0,0.0,0.0,0.0,0.05,0.0,0.0,0.0,0.0,0.0,0,0,1373.0,,0.0,1.0,,2.0,,3,773,107.87315,445.22191,40.9,,
17.77,11.82,2.91,1.66,0.45,0.0,0.0,0,0,0.0,0.0,0.0,0.0,0.05,0.0,0.0,0.0,0.0,0.0,0,0,1373.0,,0.0,1.0,,2.0,,3,873,100.02783,407.95664,38.4,,
17.77,11.82,2.91,1.66,0.45,0.0,0.0,0,0,0.0,0.0,0.0,0.0,0.05,0.0,0.0,0.0,0.0,0.0,0,0,1373.0,,0.0,1.0,,2.0,,3,973,106.892485,336.368095,45.2,,
17.16,11.9,2.6,1.62,0.42,0.0,0.0,0,0,0.0,0.0,0.0,0.0,0.05,0.0,0.022,0.015,0.0,0.0,0,0,1323.0,3600.0,0.0,1.0,,2.0,,3,293,247.12758,605.070305,57.0,,
17.16,11.9,2.6,1.62,0.42,0.0,0.0,0,0,0.0,0.0,0.0,0.0,0.05,0.0,0.022,0.015,0.0,0.0,0,0,1323.0,3600.0,0.0,1.0,,2.0,,3,373,191.229675,478.56452,49.5,,
17.16,11.9,2.6,1.62,0.42,0.0,0.0,0,0,0.0,0.0,0.0,0.0,0.05,0.0,0.022,0.015,0.0,0.0,0,0,1323.0,3600.0,0.0,1.0,,2.0,,3,623,123.56379,475.622525,41.4,,
17.16,11.9,2.6,1.62,0.42,0.0,0.0,0,0,0.0,0.0,0.0,0.0,0.05,0.0,0.022,0.015,0.0,0.0,0,0,1323.0,3600.0,0.0,1.0,,2.0,,3,673,139.25443,512.887795,34.1,,
17.16,11.9,2.6,1.62,0.42,0.0,0.0,0,0,0.0,0.0,0.0,0.0,0.05,0.0,0.022,0.015,0.0,0.0,0,0,1323.0,3600.0,0.0,1.0,,2.0,,3,723,132.389775,469.738535,38.2,,
17.16,11.9,2.6,1.62,0.42,0.0,0.0,0,0,0.0,0.0,0.0,0.0,0.05,0.0,0.022,0.015,0.0,0.0,0,0,1323.0,3600.0,0.0,1.0,,2.0,,3,773,128.467115,469.738535,35.4,,
17.16,11.9,2.6,1.62,0.42,0.0,0.0,0,0,0.0,0.0,0.0,0.0,0.05,0.0,0.022,0.015,0.0,0.0,0,0,1323.0,3600.0,0.0,1.0,,2.0,,3,873,118.660465,424.627945,34.7,,
17.16,11.9,2.6,1.62,0.42,0.0,0.0,0,0,0.0,0.0,0.0,0.0,0.05,0.0,0.022,0.015,0.0,0.0,0,0,1323.0,3600.0,0.0,1.0,,2.0,,3,973,118.660465,354.020065,42.1,,
17.27,11.63,2.72,1.58,0.35,0.0,0.0,0,0,0.0,0.0,0.0,0.0,0.04,0.0,0.022,0.019,0.0,0.0,0,0,1323.0,1800.0,0.0,1.0,,2.0,,3,293,234.378935,597.224985,50.5,,
17.27,11.63,2.72,1.58,0.35,0.0,0.0,0,0,0.0,0.0,0.0,0.0,0.04,0.0,0.022,0.019,0.0,0.0,0,0,1323.0,1800.0,0.0,1.0,,2.0,,3,373,185.345685,456.98989,45.5,,
17.27,11.63,2.72,1.58,0.35,0.0,0.0,0,0,0.0,0.0,0.0,0.0,0.04,0.0,0.022,0.019,0.0,0.0,0,0,1323.0,1800.0,0.0,1.0,,2.0,,3,473,152.98374,494.25516,43.6,,
17.27,11.63,2.72,1.58,0.35,0.0,0.0,0,0,0.0,0.0,0.0,0.0,0.04,0.0,0.022,0.019,0.0,0.0,0,0,1323.0,1800.0,0.0,1.0,,2.0,,3,573,136.312435,464.83521,40.3,,
17.27,11.63,2.72,1.58,0.35,0.0,0.0,0,0,0.0,0.0,0.0,0.0,0.04,0.0,0.022,0.019,0.0,0.0,0,0,1323.0,1800.0,0.0,1.0,,2.0,,3,673,128.467115,464.83521,35.8,,
17.27,11.63,2.72,1.58,0.35,0.0,0.0,0,0,0.0,0.0,0.0,0.0,0.04,0.0,0.022,0.019,0.0,0.0,0,0,1323.0,1800.0,0.0,1.0,,2.0,,3,723,131.40911,452.086565,38.2,,
17.27,11.63,2.72,1.58,0.35,0.0,0.0,0,0,0.0,0.0,0.0,0.0,0.04,0.0,0.022,0.019,0.0,0.0,0,0,1323.0,1800.0,0.0,1.0,,2.0,,3,773,123.56379,445.22191,33.0,,
17.27,11.63,2.72,1.58,0.35,0.0,0.0,0,0,0.0,0.0,0.0,0.0,0.04,0.0,0.022,0.019,0.0,0.0,0,0,1323.0,1800.0,0.0,1.0,,2.0,,3,873,125.52512,456.98989,33.6,,
17.27,11.63,2.72,1.58,0.35,0.0,0.0,0,0,0.0,0.0,0.0,0.0,0.04,0.0,0.022,0.019,0.0,0.0,0,0,1323.0,1800.0,0.0,1.0,,2.0,,3,973,114.737805,346.174745,34.2,,
17.04,12.01,2.35,1.64,0.32,0.0,0.0,0,0,0.0,0.0,0.0,0.0,0.05,0.0,0.023,0.022,0.0,0.0,0,0,1323.0,1800.0,0.0,1.0,,2.0,,3,293,219.66896,535.44309,,,
17.04,12.01,2.35,1.64,0.32,0.0,0.0,0,0,0.0,0.0,0.0,0.0,0.05,0.0,0.023,0.022,0.0,0.0,0,0,1323.0,1800.0,0.0,1.0,,2.0,,3,473,148.080415,446.202575,,,
17.04,12.01,2.35,1.64,0.32,0.0,0.0,0,0,0.0,0.0,0.0,0.0,0.05,0.0,0.023,0.022,0.0,0.0,0,0,1323.0,1800.0,0.0,1.0,,2.0,,3,573,129.44778,426.589275,,,
17.04,12.01,2.35,1.64,0.32,0.0,0.0,0,0,0.0,0.0,0.0,0.0,0.05,0.0,0.023,0.022,0.0,0.0,0,0,1323.0,1800.0,0.0,1.0,,2.0,,3,673,120.621795,419.72462,,,
17.04,12.01,2.35,1.64,0.32,0.0,0.0,0,0,0.0,0.0,0.0,0.0,0.05,0.0,0.023,0.022,0.0,0.0,0,0,1323.0,1800.0,0.0,1.0,,2.0,,3,773,112.776475,407.95664,,,
17.04,12.01,2.35,1.64,0.32,0.0,0.0,0,0,0.0,0.0,0.0,0.0,0.05,0.0,0.023,0.022,0.0,0.0,0,0,1323.0,1800.0,0.0,1.0,,2.0,,3,873,101.98916,367.749375,,,
17.04,12.01,2.35,1.64,0.32,0.0,0.0,0,0,0.0,0.0,0.0,0.0,0.05,0.0,0.023,0.022,0.0,0.0,0,0,1323.0,1800.0,0.0,1.0,,2.0,,3,973,96.10517,287.334845,,,
17.1,12.2,2.44,1.49,0.36,0.0,0.0,0,0,0.0,0.0,0.0,0.0,0.045,0.0,0.026,0.016,0.0,0.0,0,0,1323.0,3600.0,0.0,1.0,,2.0,,3,293,215.7463,547.21107,62.0,,
17.1,12.2,2.44,1.49,0.36,0.0,0.0,0,0,0.0,0.0,0.0,0.0,0.045,0.0,0.026,0.016,0.0,0.0,0,0,1323.0,3600.0,0.0,1.0,,2.0,,3,473,143.17709,454.047895,45.0,,
17.1,12.2,2.44,1.49,0.36,0.0,0.0,0,0,0.0,0.0,0.0,0.0,0.045,0.0,0.026,0.016,0.0,0.0,0,0,1323.0,3600.0,0.0,1.0,,2.0,,3,573,142.196425,449.14457,43.0,,
17.1,12.2,2.44,1.49,0.36,0.0,0.0,0,0,0.0,0.0,0.0,0.0,0.045,0.0,0.026,0.016,0.0,0.0,0,0,1323.0,3600.0,0.0,1.0,,2.0,,3,673,115.71847,445.22191,43.0,,
17.1,12.1,2.54,1.41,0.46,0.0,0.0,0,0,0.0,0.0,0.0,0.0,0.045,0.0,0.019,0.02,0.0,0.0,0,0,1363.0,1800.0,0.0,1.0,,1.0,,1,293,215.7463,561.921045,65.5,,
17.1,12.1,2.54,1.41,0.46,0.0,0.0,0,0,0.0,0.0,0.0,0.0,0.045,0.0,0.019,0.02,0.0,0.0,0,0,1363.0,1800.0,0.0,1.0,,1.0,,1,373,158.86773,486.40984,53.0,,
17.1,12.1,2.54,1.41,0.46,0.0,0.0,0,0,0.0,0.0,0.0,0.0,0.045,0.0,0.019,0.02,0.0,0.0,0,0,1363.0,1800.0,0.0,1.0,,1.0,,1,473,179.461695,451.1059,46.0,,
17.1,12.1,2.54,1.41,0.46,0.0,0.0,0,0,0.0,0.0,0.0,0.0,0.045,0.0,0.019,0.02,0.0,0.0,0,0,1363.0,1800.0,0.0,1.0,,1.0,,1,573,142.196425,448.163905,43.0,,
17.1,12.1,2.54,1.41,0.46,0.0,0.0,0,0,0.0,0.0,0.0,0.0,0.045,0.0,0.019,0.02,0.0,0.0,0,0,1363.0,1800.0,0.0,1.0,,1.0,,1,673,112.776475,438.357255,43.0,,
17.1,12.2,2.48,1.21,0.7,0.0,0.0,0,0,0.0,0.0,0.0,0.0,0.05,0.0,0.023,0.022,0.0,0.0,0,0,1363.0,1800.0,0.0,1.0,,1.0,,1,293,230.456275,568.7857,63.0,,
17.1,12.2,2.48,1.21,0.7,0.0,0.0,0,0,0.0,0.0,0.0,0.0,0.05,0.0,0.023,0.022,0.0,0.0,0,0,1363.0,1800.0,0.0,1.0,,1.0,,1,373,171.616375,515.82979,48.0,,
17.1,12.2,2.48,1.21,0.7,0.0,0.0,0,0,0.0,0.0,0.0,0.0,0.05,0.0,0.023,0.022,0.0,0.0,0,0,1363.0,1800.0,0.0,1.0,,1.0,,1,473,157.887065,466.79654,44.0,,
17.1,12.2,2.48,1.21,0.7,0.0,0.0,0,0,0.0,0.0,0.0,0.0,0.05,0.0,0.023,0.022,0.0,0.0,0,0,1363.0,1800.0,0.0,1.0,,1.0,,1,573,148.080415,464.83521,42.0,,
17.1,12.2,2.48,1.21,0.7,0.0,0.0,0,0,0.0,0.0,0.0,0.0,0.05,0.0,0.023,0.022,0.0,0.0,0,0,1363.0,1800.0,0.0,1.0,,1.0,,1,673,145.13842,454.047895,39.0,,
17.3,12.4,2.4,1.43,0.48,0.0,0.0,0,0,0.0,0.0,0.0,0.0,0.05,0.0,0.025,0.014,0.0,0.0,0,0,1363.0,1800.0,0.0,1.0,,1.0,,1,293,220.649625,564.86304,60.8,,
17.3,12.4,2.4,1.43,0.48,0.0,0.0,0,0,0.0,0.0,0.0,0.0,0.05,0.0,0.025,0.014,0.0,0.0,0,0,1363.0,1800.0,0.0,1.0,,1.0,,1,373,185.345685,507.003805,51.0,,
17.3,12.4,2.4,1.43,0.48,0.0,0.0,0,0,0.0,0.0,0.0,0.0,0.05,0.0,0.025,0.014,0.0,0.0,0,0,1363.0,1800.0,0.0,1.0,,1.0,,1,473,155.925735,469.738535,46.0,,
17.3,12.4,2.4,1.43,0.48,0.0,0.0,0,0,0.0,0.0,0.0,0.0,0.05,0.0,0.025,0.014,0.0,0.0,0,0,1363.0,1800.0,0.0,1.0,,1.0,,1,573,143.17709,466.79654,42.0,,
17.3,12.4,2.4,1.43,0.48,0.0,0.0,0,0,0.0,0.0,0.0,0.0,0.05,0.0,0.025,0.014,0.0,0.0,0,0,1363.0,1800.0,0.0,1.0,,1.0,,1,673,129.44778,478.56452,47.0,,
17.0,12.4,2.24,1.53,0.46,0.0,0.0,0,0,0.0,0.0,0.0,0.0,0.045,0.0,0.027,0.019,0.0,0.0,0,0,1363.0,1800.0,0.0,1.0,,1.0,,1,293,214.765635,547.21107,62.5,,
17.0,12.4,2.24,1.53,0.46,0.0,0.0,0,0,0.0,0.0,0.0,0.0,0.045,0.0,0.027,0.019,0.0,0.0,0,0,1363.0,1800.0,0.0,1.0,,1.0,,1,373,165.732385,485.429175,52.0,,
17.0,12.4,2.24,1.53,0.46,0.0,0.0,0,0,0.0,0.0,0.0,0.0,0.045,0.0,0.027,0.019,0.0,0.0,0,0,1363.0,1800.0,0.0,1.0,,1.0,,1,473,126.505785,448.163905,43.0,,
17.0,12.4,2.24,1.53,0.46,0.0,0.0,0,0,0.0,0.0,0.0,0.0,0.045,0.0,0.027,0.019,0.0,0.0,0,0,1363.0,1800.0,0.0,1.0,,1.0,,1,673,128.467115,438.357255,43.0,,
16.36,10.43,2.28,1.48,0.35,0.0,0.0,0,0,0.0,0.0,0.0,0.0,0.06,0.004,0.022,0.007,0.0,0.0,0,0,1363.0,1800.0,0.0,1.0,,1.0,,1,293,276.54753,585.457005,68.0,,
16.36,10.43,2.28,1.48,0.35,0.0,0.0,0,0,0.0,0.0,0.0,0.0,0.06,0.004,0.022,0.007,0.0,0.0,0,0,1363.0,1800.0,0.0,1.0,,1.0,,1,373,223.59162,492.29383,52.0,,
16.36,10.43,2.28,1.48,0.35,0.0,0.0,0,0,0.0,0.0,0.0,0.0,0.06,0.004,0.022,0.007,0.0,0.0,0,0,1363.0,1800.0,0.0,1.0,,1.0,,1,473,203.97832,462.87388,48.0,,
16.36,10.43,2.28,1.48,0.35,0.0,0.0,0,0,0.0,0.0,0.0,0.0,0.06,0.004,0.022,0.007,0.0,0.0,0,0,1363.0,1800.0,0.0,1.0,,1.0,,1,573,188.28768,478.56452,46.5,,
16.36,10.43,2.28,1.48,0.35,0.0,0.0,0,0,0.0,0.0,0.0,0.0,0.06,0.004,0.022,0.007,0.0,0.0,0,0,1363.0,1800.0,0.0,1.0,,1.0,,1,673,143.17709,443.26058,47.0,,
16.36,10.43,2.28,1.48,0.35,0.0,0.0,0,0,0.0,0.0,0.0,0.0,0.06,0.004,0.022,0.007,0.0,0.0,0,0,1363.0,1800.0,0.0,1.0,,1.0,,1,773,134.351105,423.64728,47.0,,
16.36,10.43,2.28,1.48,0.35,0.0,0.0,0,0,0.0,0.0,0.0,0.0,0.06,0.004,0.022,0.007,0.0,0.0,0,0,1363.0,1800.0,0.0,1.0,,1.0,,1,873,161.809725,395.207995,47.0,,
16.36,10.43,2.28,1.48,0.35,0.0,0.0,0,0,0.0,0.0,0.0,0.0,0.06,0.004,0.022,0.007,0.0,0.0,0,0,1363.0,1800.0,0.0,1.0,,1.0,,1,973,143.17709,306.948145,59.5,,
16.48,10.77,2.25,1.45,0.43,0.0,0.0,0,0,0.0,0.0,0.0,0.0,0.05,0.003,0.016,0.007,0.0,0.0,0,0,1323.0,,1.0,0.0,,2.0,,1,293,203.97832,540.346415,68.0,,
16.48,10.77,2.25,1.45,0.43,0.0,0.0,0,0,0.0,0.0,0.0,0.0,0.05,0.003,0.016,0.007,0.0,0.0,0,0,1323.0,,1.0,0.0,,2.0,,1,473,128.467115,426.589275,49.0,,
16.48,10.77,2.25,1.45,0.43,0.0,0.0,0,0,0.0,0.0,0.0,0.0,0.05,0.003,0.016,0.007,0.0,0.0,0,0,1323.0,,1.0,0.0,,2.0,,1,573,121.60246,430.511935,47.0,,
16.48,10.77,2.25,1.45,0.43,0.0,0.0,0,0,0.0,0.0,0.0,0.0,0.05,0.003,0.016,0.007,0.0,0.0,0,0,1323.0,,1.0,0.0,,2.0,,1,673,117.6798,427.56994,45.0,,
16.48,10.77,2.25,1.45,0.43,0.0,0.0,0,0,0.0,0.0,0.0,0.0,0.05,0.003,0.016,0.007,0.0,0.0,0,0,1323.0,,1.0,0.0,,2.0,,1,773,109.83448,407.95664,45.0,,
16.48,10.77,2.25,1.45,0.43,0.0,0.0,0,0,0.0,0.0,0.0,0.0,0.05,0.003,0.016,0.007,0.0,0.0,0,0,1323.0,,1.0,0.0,,2.0,,1,873,101.98916,370.69137,50.0,,
16.48,10.77,2.25,1.45,0.43,0.0,0.0,0,0,0.0,0.0,0.0,0.0,0.05,0.003,0.016,0.007,0.0,0.0,0,0,1323.0,,1.0,0.0,,2.0,,1,973,92.18251,281.450855,74.0,,
16.38,10.5,2.55,1.69,0.19,0.0,0.0,0,0,0.0,0.0,0.0,0.0,0.05,0.0,0.019,0.01,0.0,0.0,0,0,1323.0,,0.0,1.0,,2.0,,1,293,202.01699,574.66969,56.0,,
16.38,10.5,2.55,1.69,0.19,0.0,0.0,0,0,0.0,0.0,0.0,0.0,0.05,0.0,0.019,0.01,0.0,0.0,0,0,1323.0,,0.0,1.0,,2.0,,1,873,96.10517,96.10517,43.5,,
17.02,12.5,2.81,1.43,0.42,0.0,0.0,0,0,0.0,0.0,0.0,0.0,0.06,0.0005,0.0,0.0,0.0,0.0,0,0,,,,,,,,3,293,239.28226,590.36033,65.0,,
17.02,12.5,2.81,1.43,0.42,0.0,0.0,0,0,0.0,0.0,0.0,0.0,0.06,0.0005,0.0,0.0,0.0,0.0,0,0,,,,,,,,3,573,151.02241,490.3325,49.5,,
17.02,12.5,2.81,1.43,0.42,0.0,0.0,0,0,0.0,0.0,0.0,0.0,0.06,0.0005,0.0,0.0,0.0,0.0,0,0,,,,,,,,3,873,125.52512,432.473265,45.5,,
17.14,12.62,2.61,1.46,0.41,0.0,0.0,0,0,0.0,0.0,0.0,0.0,0.06,0.0085,0.0,0.0,0.0,0.0,0,0,1323.0,,1.0,1.0,,,,3,293,239.28226,611.93496,57.5,,
17.14,12.62,2.61,1.46,0.41,0.0,0.0,0,0,0.0,0.0,0.0,0.0,0.06,0.0085,0.0,0.0,0.0,0.0,0,0,1323.0,,1.0,1.0,,,,3,573,151.02241,507.98447,45.0,,
17.14,12.62,2.61,1.46,0.41,0.0,0.0,0,0,0.0,0.0,0.0,0.0,0.06,0.0085,0.0,0.0,0.0,0.0,0,0,1323.0,,1.0,1.0,,,,3,873,128.467115,456.009225,43.0,,
17.12,12.61,2.61,1.54,0.43,0.0,0.0,0,0,0.0,0.0,0.0,0.0,0.06,0.015,0.0,0.0,0.0,0.0,0,0,1323.0,,0.0,1.0,,,,3,293,236.340265,614.876955,57.0,,
17.12,12.61,2.61,1.54,0.43,0.0,0.0,0,0,0.0,0.0,0.0,0.0,0.06,0.015,0.0,0.0,0.0,0.0,0,0,1323.0,,0.0,1.0,,,,3,573,153.964405,509.9458,44.0,,
17.12,12.61,2.61,1.54,0.43,0.0,0.0,0,0,0.0,0.0,0.0,0.0,0.06,0.015,0.0,0.0,0.0,0.0,0,0,1323.0,,0.0,1.0,,,,3,873,137.2931,461.893215,44.0,,
17.34,12.66,2.56,1.44,0.42,0.0,0.0,0,0,0.0,0.0,0.0,0.0,0.06,0.0005,0.0,0.0,0.0,0.0,0,0,1323.0,,0.0,1.0,,,,3,293,308.909475,673.716855,56.0,,
17.34,12.66,2.56,1.44,0.42,0.0,0.0,0,0,0.0,0.0,0.0,0.0,0.06,0.0005,0.0,0.0,0.0,0.0,0,0,1323.0,,0.0,1.0,,,,3,573,187.307015,561.921045,46.5,,
17.34,12.66,2.56,1.44,0.42,0.0,0.0,0,0,0.0,0.0,0.0,0.0,0.06,0.0005,0.0,0.0,0.0,0.0,0,0,1323.0,,0.0,1.0,,,,3,873,150.041745,497.197155,49.0,,
17.34,12.57,2.63,1.47,0.43,0.0,0.0,0,0,0.0,0.0,0.0,0.0,0.06,0.01,0.0,0.0,0.0,0.0,0,0,1323.0,,0.0,1.0,,,,3,293,310.870805,685.484835,53.5,,
17.34,12.57,2.63,1.47,0.43,0.0,0.0,0,0,0.0,0.0,0.0,0.0,0.06,0.01,0.0,0.0,0.0,0.0,0,0,1323.0,,0.0,1.0,,,,3,573,188.28768,566.82437,45.0,,
17.34,12.57,2.63,1.47,0.43,0.0,0.0,0,0,0.0,0.0,0.0,0.0,0.06,0.01,0.0,0.0,0.0,0.0,0,0,1323.0,,0.0,1.0,,,,3,873,158.86773,505.042475,41.5,,
16.6,11.18,2.5,1.33,0.28,0.0,0.0,0,0,0.0,0.0,0.0,0.0,0.05,0.0,0.022,0.015,0.0,0.0,0,0,1323.0,,0.0,1.0,,,,3,293,193.191005,497.197155,68.0,,
16.6,11.18,2.5,1.33,0.28,0.0,0.0,0,0,0.0,0.0,0.0,0.0,0.05,0.0,0.022,0.015,0.0,0.0,0,0,1323.0,,0.0,1.0,,,,3,373,151.02241,429.53127,57.0,,
16.6,11.18,2.5,1.33,0.28,0.0,0.0,0,0,0.0,0.0,0.0,0.0,0.05,0.0,0.022,0.015,0.0,0.0,0,0,1323.0,,0.0,1.0,,,,3,473,115.71847,389.324005,49.5,,
16.6,11.18,2.5,1.33,0.28,0.0,0.0,0,0,0.0,0.0,0.0,0.0,0.05,0.0,0.022,0.015,0.0,0.0,0,0,1323.0,,0.0,1.0,,,,3,573,107.87315,383.440015,44.5,,
16.6,11.18,2.5,1.33,0.28,0.0,0.0,0,0,0.0,0.0,0.0,0.0,0.05,0.0,0.022,0.015,0.0,0.0,0,0,1323.0,,0.0,1.0,,,,3,673,104.931155,379.517355,46.5,,
16.6,11.18,2.5,1.33,0.28,0.0,0.0,0,0,0.0,0.0,0.0,0.0,0.05,0.0,0.022,0.015,0.0,0.0,0,0,1323.0,,0.0,1.0,,,,3,773,100.02783,378.53669,45.0,,
16.6,11.18,2.5,1.33,0.28,0.0,0.0,0,0,0.0,0.0,0.0,0.0,0.05,0.0,0.022,0.015,0.0,0.0,0,0,1323.0,,0.0,1.0,,,,3,873,92.18251,325.58078,45.5,,
16.6,11.18,2.5,1.33,0.28,0.0,0.0,0,0,0.0,0.0,0.0,0.0,0.05,0.0,0.022,0.015,0.0,0.0,0,0,1323.0,,0.0,1.0,,,,3,973,86.29852,262.81822,56.5,,
16.78,11.05,2.55,1.48,0.63,0.0,0.0,0,0,0.0,0.0,0.0,0.0,0.04,0.0,0.021,0.0009,0.0,0.0,0,0,1323.0,,0.0,1.0,,,,4,293,201.036325,590.36033,71.0,,
16.78,11.05,2.55,1.48,0.63,0.0,0.0,0,0,0.0,0.0,0.0,0.0,0.04,0.0,0.021,0.0009,0.0,0.0,0,0,1323.0,,0.0,1.0,,,,4,373,158.86773,448.163905,55.5,,
16.78,11.05,2.55,1.48,0.63,0.0,0.0,0,0,0.0,0.0,0.0,0.0,0.04,0.0,0.021,0.0009,0.0,0.0,0,0,1323.0,,0.0,1.0,,,,4,473,132.389775,411.8793,50.0,,
16.78,11.05,2.55,1.48,0.63,0.0,0.0,0,0,0.0,0.0,0.0,0.0,0.04,0.0,0.021,0.0009,0.0,0.0,0,0,1323.0,,0.0,1.0,,,,4,573,118.660465,401.091985,49.5,,
16.78,11.05,2.55,1.48,0.63,0.0,0.0,0,0,0.0,0.0,0.0,0.0,0.04,0.0,0.021,0.0009,0.0,0.0,0,0,1323.0,,0.0,1.0,,,,4,673,114.737805,400.11132,48.0,,
16.78,11.05,2.55,1.48,0.63,0.0,0.0,0,0,0.0,0.0,0.0,0.0,0.04,0.0,0.021,0.0009,0.0,0.0,0,0,1323.0,,0.0,1.0,,,,4,773,112.776475,387.362675,45.0,,
16.78,11.05,2.55,1.48,0.63,0.0,0.0,0,0,0.0,0.0,0.0,0.0,0.04,0.0,0.021,0.0009,0.0,0.0,0,0,1323.0,,0.0,1.0,,,,4,873,100.02783,343.23275,47.0,,
16.78,11.05,2.55,1.48,0.63,0.0,0.0,0,0,0.0,0.0,0.0,0.0,0.04,0.0,0.021,0.0009,0.0,0.0,0,0,1323.0,,0.0,1.0,,,,4,973,92.18251,265.760215,63.0,,
16.8,11.9,2.36,0.79,0.6,0.0,0.0,0,0,0.0,0.0,0.0,0.0,0.09,0.0,0.0,0.0,0.0,0.0,0,0,1323.0,,0.0,1.0,,,,4,293,225.55295,608.992965,66.3,,
16.8,11.9,2.36,0.79,0.6,0.0,0.0,0,0,0.0,0.0,0.0,0.0,0.09,0.0,0.0,0.0,0.0,0.0,0,0,1323.0,,0.0,1.0,,,,4,373,169.655045,509.9458,63.5,,
16.8,11.9,2.36,0.79,0.6,0.0,0.0,0,0,0.0,0.0,0.0,0.0,0.09,0.0,0.0,0.0,0.0,0.0,0,0,1323.0,,0.0,1.0,,,,4,473,147.09975,475.622525,45.0,,
16.8,11.9,2.36,0.79,0.6,0.0,0.0,0,0,0.0,0.0,0.0,0.0,0.09,0.0,0.0,0.0,0.0,0.0,0,0,1323.0,,0.0,1.0,,,,4,573,137.2931,478.56452,48.4,,
16.8,11.9,2.36,0.79,0.6,0.0,0.0,0,0,0.0,0.0,0.0,0.0,0.09,0.0,0.0,0.0,0.0,0.0,0,0,1323.0,,0.0,1.0,,,,4,673,120.621795,475.622525,46.0,,
16.8,11.9,2.36,0.79,0.6,0.0,0.0,0,0,0.0,0.0,0.0,0.0,0.09,0.0,0.0,0.0,0.0,0.0,0,0,1323.0,,0.0,1.0,,,,4,773,109.83448,448.163905,47.2,,
16.8,11.9,2.36,0.79,0.6,0.0,0.0,0,0,0.0,0.0,0.0,0.0,0.09,0.0,0.0,0.0,0.0,0.0,0,0,1323.0,,0.0,1.0,,,,4,873,114.737805,423.64728,49.5,,
16.8,11.9,2.36,0.79,0.6,0.0,0.0,0,0,0.0,0.0,0.0,0.0,0.09,0.0,0.0,0.0,0.0,0.0,0,0,1323.0,,0.0,1.0,,,,4,973,103.95049,308.909475,60.7,,
16.7,9.95,2.32,1.4,0.53,0.0,0.0,0,0,0.0,0.0,0.0,0.0,0.1,0.0,0.035,0.02,0.0,0.0,0,0,1373.0,1800.0,0.0,1.0,,1.0,,1,293,241.24359,605.070305,64.5,,
16.7,9.95,2.32,1.4,0.53,0.0,0.0,0,0,0.0,0.0,0.0,0.0,0.1,0.0,0.035,0.02,0.0,0.0,0,0,1373.0,1800.0,0.0,1.0,,1.0,,1,873,115.71847,454.047895,48.5,,
15.9,11.1,2.18,1.19,0.47,0.0,0.0,0,0,0.0,0.0,0.0,0.0,0.02,0.0,0.022,0.028,0.0,0.0,0,0,1323.0,3600.0,0.0,1.0,,1.0,,3,293,193.191005,550.153065,69.0,,
15.9,11.1,2.18,1.19,0.47,0.0,0.0,0,0,0.0,0.0,0.0,0.0,0.02,0.0,0.022,0.028,0.0,0.0,0,0,1323.0,3600.0,0.0,1.0,,1.0,,3,873,86.29852,370.69137,40.6,,
16.7,12.2,2.2,0.79,0.61,0.0,0.0,0,0,0.0,0.0,0.0,0.0,0.05,0.0,0.029,0.017,0.0,0.0,0,0,1323.0,3600.0,0.0,1.0,,1.0,,3,293,222.610955,577.611685,62.4,,
16.7,12.2,2.2,0.79,0.61,0.0,0.0,0,0,0.0,0.0,0.0,0.0,0.05,0.0,0.029,0.017,0.0,0.0,0,0,1323.0,3600.0,0.0,1.0,,1.0,,3,373,172.59704,494.25516,56.2,,
16.7,12.2,2.2,0.79,0.61,0.0,0.0,0,0,0.0,0.0,0.0,0.0,0.05,0.0,0.029,0.017,0.0,0.0,0,0,1323.0,3600.0,0.0,1.0,,1.0,,3,473,150.041745,469.738535,48.3,,
16.7,12.2,2.2,0.79,0.61,0.0,0.0,0,0,0.0,0.0,0.0,0.0,0.05,0.0,0.029,0.017,0.0,0.0,0,0,1323.0,3600.0,0.0,1.0,,1.0,,3,573,132.389775,464.83521,48.3,,
16.7,12.2,2.2,0.79,0.61,0.0,0.0,0,0,0.0,0.0,0.0,0.0,0.05,0.0,0.029,0.017,0.0,0.0,0,0,1323.0,3600.0,0.0,1.0,,1.0,,3,673,123.56379,461.893215,46.6,,
16.7,12.2,2.2,0.79,0.61,0.0,0.0,0,0,0.0,0.0,0.0,0.0,0.05,0.0,0.029,0.017,0.0,0.0,0,0,1323.0,3600.0,0.0,1.0,,1.0,,3,773,107.87315,445.22191,47.2,,
16.7,12.2,2.2,0.79,0.61,0.0,0.0,0,0,0.0,0.0,0.0,0.0,0.05,0.0,0.029,0.017,0.0,0.0,0,0,1323.0,3600.0,0.0,1.0,,1.0,,3,873,106.892485,415.80196,49.4,,
16.7,12.2,2.2,0.79,0.61,0.0,0.0,0,0,0.0,0.0,0.0,0.0,0.05,0.0,0.029,0.017,0.0,0.0,0,0,1323.0,3600.0,0.0,1.0,,1.0,,3,973,97.085835,308.909475,50.5,,
17.1,11.5,2.32,0.93,0.53,0.0,0.0,0,0,0.0,0.0,0.0,0.0,0.07,0.0,0.04,0.012,0.0,0.0,0,0,1323.0,3600.0,0.0,1.0,,,,2,293,188.28768,537.40442,68.5,,
17.1,11.5,2.32,0.93,0.53,0.0,0.0,0,0,0.0,0.0,0.0,0.0,0.07,0.0,0.04,0.012,0.0,0.0,0,0,1323.0,3600.0,0.0,1.0,,,,2,373,155.925735,454.047895,54.5,,
17.1,11.5,2.32,0.93,0.53,0.0,0.0,0,0,0.0,0.0,0.0,0.0,0.07,0.0,0.04,0.012,0.0,0.0,0,0,1323.0,3600.0,0.0,1.0,,,,2,473,128.467115,434.434595,48.3,,
17.1,11.5,2.32,0.93,0.53,0.0,0.0,0,0,0.0,0.0,0.0,0.0,0.07,0.0,0.04,0.012,0.0,0.0,0,0,1323.0,3600.0,0.0,1.0,,,,2,573,103.95049,426.589275,46.6,,
17.1,11.5,2.32,0.93,0.53,0.0,0.0,0,0,0.0,0.0,0.0,0.0,0.07,0.0,0.04,0.012,0.0,0.0,0,0,1323.0,3600.0,0.0,1.0,,,,2,673,107.87315,413.84063,44.9,,
17.1,11.5,2.32,0.93,0.53,0.0,0.0,0,0,0.0,0.0,0.0,0.0,0.07,0.0,0.04,0.012,0.0,0.0,0,0,1323.0,3600.0,0.0,1.0,,,,2,773,101.98916,415.80196,46.1,,
17.1,11.5,2.32,0.93,0.53,0.0,0.0,0,0,0.0,0.0,0.0,0.0,0.07,0.0,0.04,0.012,0.0,0.0,0,0,1323.0,3600.0,0.0,1.0,,,,2,873,83.356525,361.865385,48.3,,
17.1,11.5,2.32,0.93,0.53,0.0,0.0,0,0,0.0,0.0,0.0,0.0,0.07,0.0,0.04,0.012,0.0,0.0,0,0,1323.0,3600.0,0.0,1.0,,,,2,973,72.56921,285.373515,48.8,,
17.47,11.56,2.6,1.5,0.48,0.0,0.0,0,0,0.0,0.0,0.0,0.0,0.05,0.0,0.024,0.009,0.0,0.0,0,0,1323.0,3600.0,0.0,1.0,,,,5,293,254.9729,553.09506,63.5,,
17.47,11.56,2.6,1.5,0.48,0.0,0.0,0,0,0.0,0.0,0.0,0.0,0.05,0.0,0.024,0.009,0.0,0.0,0,0,1323.0,3600.0,0.0,1.0,,,,5,473,165.732385,467.777205,48.0,,
17.47,11.56,2.6,1.5,0.48,0.0,0.0,0,0,0.0,0.0,0.0,0.0,0.05,0.0,0.024,0.009,0.0,0.0,0,0,1323.0,3600.0,0.0,1.0,,,,5,623,145.13842,454.047895,42.9,,
17.47,11.56,2.6,1.5,0.48,0.0,0.0,0,0,0.0,0.0,0.0,0.0,0.05,0.0,0.024,0.009,0.0,0.0,0,0,1323.0,3600.0,0.0,1.0,,,,5,723,165.732385,454.047895,45.0,,
17.47,11.56,2.6,1.5,0.48,0.0,0.0,0,0,0.0,0.0,0.0,0.0,0.05,0.0,0.024,0.009,0.0,0.0,0,0,1323.0,3600.0,0.0,1.0,,,,5,823,148.080415,441.29925,42.5,,
17.47,11.56,2.6,1.5,0.48,0.0,0.0,0,0,0.0,0.0,0.0,0.0,0.05,0.0,0.024,0.009,0.0,0.0,0,0,1323.0,3600.0,0.0,1.0,,,,5,923,147.09975,390.30467,48.0,,
18.62,12.0,2.18,1.36,0.52,0.0,0.0,0,0,0.0,0.0,0.0,0.0,0.027,0.0,0.018,0.01,0.0,0.0,0,0,1323.0,,1.0,0.0,,2.0,,2,293,220.649625,524.655775,63.0,,
18.0,12.2,2.4,1.41,0.49,0.0,0.0,0,0,0.0,0.0,0.0,0.0,0.04,0.0,0.026,0.013,0.0,0.0,0,0,1323.0,,1.0,0.0,,1.0,,1,293,288.31551,585.457005,58.0,,
18.0,12.2,2.4,1.41,0.49,0.0,0.0,0,0,0.0,0.0,0.0,0.0,0.04,0.0,0.026,0.013,0.0,0.0,0,0,1323.0,,1.0,0.0,,1.0,,1,523,194.17167,488.37117,42.0,,
18.0,12.2,2.4,1.41,0.49,0.0,0.0,0,0,0.0,0.0,0.0,0.0,0.04,0.0,0.026,0.013,0.0,0.0,0,0,1323.0,,1.0,0.0,,1.0,,1,573,190.24901,481.506515,40.0,,
18.0,12.2,2.4,1.41,0.49,0.0,0.0,0,0,0.0,0.0,0.0,0.0,0.04,0.0,0.026,0.013,0.0,0.0,0,0,1323.0,,1.0,0.0,,1.0,,1,623,190.24901,478.56452,40.0,,
18.0,12.2,2.4,1.41,0.49,0.0,0.0,0,0,0.0,0.0,0.0,0.0,0.04,0.0,0.026,0.013,0.0,0.0,0,0,1323.0,,1.0,0.0,,1.0,,1,723,184.36502,472.68053,39.0,,
18.0,12.2,2.4,1.41,0.49,0.0,0.0,0,0,0.0,0.0,0.0,0.0,0.04,0.0,0.026,0.013,0.0,0.0,0,0,1323.0,,1.0,0.0,,1.0,,1,773,169.655045,459.931885,44.0,,
18.0,12.2,2.4,1.41,0.49,0.0,0.0,0,0,0.0,0.0,0.0,0.0,0.04,0.0,0.026,0.013,0.0,0.0,0,0,1323.0,,1.0,0.0,,1.0,,1,823,167.693715,462.87388,41.0,,
18.0,12.2,2.4,1.41,0.49,0.0,0.0,0,0,0.0,0.0,0.0,0.0,0.04,0.0,0.026,0.013,0.0,0.0,0,0,1323.0,,1.0,0.0,,1.0,,1,873,164.75172,434.434595,38.0,,
18.0,12.2,2.4,1.41,0.49,0.0,0.0,0,0,0.0,0.0,0.0,0.0,0.04,0.0,0.026,0.013,0.0,0.0,0,0,1323.0,,1.0,0.0,,1.0,,1,923,156.9064,399.130655,43.0,,
17.1,11.8,2.46,1.57,0.32,0.0,0.0,0,0,0.0,0.0,0.0,0.0,0.04,0.0,0.026,0.018,0.0,0.0,0,0,1348.0,,0.0,1.0,,1.0,,1,293,270.66354,588.399,49.0,,
17.1,11.8,2.46,1.57,0.32,0.0,0.0,0,0,0.0,0.0,0.0,0.0,0.04,0.0,0.026,0.018,0.0,0.0,0,0,1348.0,,0.0,1.0,,1.0,,1,523,191.229675,478.56452,38.0,,
17.1,11.8,2.46,1.57,0.32,0.0,0.0,0,0,0.0,0.0,0.0,0.0,0.04,0.0,0.026,0.018,0.0,0.0,0,0,1348.0,,0.0,1.0,,1.0,,1,573,187.307015,473.661195,35.0,,
17.1,11.8,2.46,1.57,0.32,0.0,0.0,0,0,0.0,0.0,0.0,0.0,0.04,0.0,0.026,0.018,0.0,0.0,0,0,1348.0,,0.0,1.0,,1.0,,1,623,180.44236,473.661195,29.0,,
17.1,11.8,2.46,1.57,0.32,0.0,0.0,0,0,0.0,0.0,0.0,0.0,0.04,0.0,0.026,0.018,0.0,0.0,0,0,1348.0,,0.0,1.0,,1.0,,1,673,175.539035,478.56452,36.0,,
17.1,11.8,2.46,1.57,0.32,0.0,0.0,0,0,0.0,0.0,0.0,0.0,0.04,0.0,0.026,0.018,0.0,0.0,0,0,1348.0,,0.0,1.0,,1.0,,1,723,171.616375,471.699865,37.0,,
17.1,11.8,2.46,1.57,0.32,0.0,0.0,0,0,0.0,0.0,0.0,0.0,0.04,0.0,0.026,0.018,0.0,0.0,0,0,1348.0,,0.0,1.0,,1.0,,1,773,161.809725,462.87388,37.0,,
17.1,11.8,2.46,1.57,0.32,0.0,0.0,0,0,0.0,0.0,0.0,0.0,0.04,0.0,0.026,0.018,0.0,0.0,0,0,1348.0,,0.0,1.0,,1.0,,1,823,166.71305,441.29925,32.0,,
17.1,11.8,2.46,1.57,0.32,0.0,0.0,0,0,0.0,0.0,0.0,0.0,0.04,0.0,0.026,0.018,0.0,0.0,0,0,1348.0,,0.0,1.0,,1.0,,1,873,159.848395,414.821295,33.0,,
17.1,11.8,2.46,1.57,0.32,0.0,0.0,0,0,0.0,0.0,0.0,0.0,0.04,0.0,0.026,0.018,0.0,0.0,0,0,1348.0,,0.0,1.0,,1.0,,1,923,152.98374,390.30467,34.0,,
16.8,11.53,2.47,1.4,0.26,0.0,0.0,0,0,0.0,0.0,0.0,0.0,0.05,0.0,0.024,0.014,0.0,0.0,0,0,1348.0,,0.0,1.0,,1.0,,1,293,252.030905,578.59235,66.0,,
16.8,11.53,2.47,1.4,0.26,0.0,0.0,0,0,0.0,0.0,0.0,0.0,0.05,0.0,0.024,0.014,0.0,0.0,0,0,1348.0,,0.0,1.0,,1.0,,1,523,163.771055,466.79654,50.0,,
16.8,11.53,2.47,1.4,0.26,0.0,0.0,0,0,0.0,0.0,0.0,0.0,0.05,0.0,0.024,0.014,0.0,0.0,0,0,1348.0,,0.0,1.0,,1.0,,1,573,169.655045,470.7192,47.0,,
16.8,11.53,2.47,1.4,0.26,0.0,0.0,0,0,0.0,0.0,0.0,0.0,0.05,0.0,0.024,0.014,0.0,0.0,0,0,1348.0,,0.0,1.0,,1.0,,1,623,150.041745,469.738535,52.0,,
16.8,11.53,2.47,1.4,0.26,0.0,0.0,0,0,0.0,0.0,0.0,0.0,0.05,0.0,0.024,0.014,0.0,0.0,0,0,1348.0,,0.0,1.0,,1.0,,1,673,160.82906,469.738535,47.0,,
16.8,11.53,2.47,1.4,0.26,0.0,0.0,0,0,0.0,0.0,0.0,0.0,0.05,0.0,0.024,0.014,0.0,0.0,0,0,1348.0,,0.0,1.0,,1.0,,1,773,144.157755,449.14457,44.0,,
16.8,11.53,2.47,1.4,0.26,0.0,0.0,0,0,0.0,0.0,0.0,0.0,0.05,0.0,0.024,0.014,0.0,0.0,0,0,1348.0,,0.0,1.0,,1.0,,1,823,132.389775,424.627945,48.0,,
16.8,11.53,2.47,1.4,0.26,0.0,0.0,0,0,0.0,0.0,0.0,0.0,0.05,0.0,0.024,0.014,0.0,0.0,0,0,1348.0,,0.0,1.0,,1.0,,1,873,134.351105,416.782625,46.0,,
16.8,11.53,2.47,1.4,0.26,0.0,0.0,0,0,0.0,0.0,0.0,0.0,0.05,0.0,0.024,0.014,0.0,0.0,0,0,1348.0,,0.0,1.0,,1.0,,1,923,122.583125,372.6527,47.0,,
16.62,11.5,2.44,1.54,0.5,0.0,0.0,0,0,0.0,0.0,0.0,0.0,0.06,0.0,0.024,0.005,0.0,0.0,0,0,1348.0,,0.0,1.0,,1.0,,1,293,313.8128,580.55368,55.0,,
16.62,11.5,2.44,1.54,0.5,0.0,0.0,0,0,0.0,0.0,0.0,0.0,0.06,0.0,0.024,0.005,0.0,0.0,0,0,1348.0,,0.0,1.0,,1.0,,1,523,219.66896,470.7192,37.0,,
16.62,11.5,2.44,1.54,0.5,0.0,0.0,0,0,0.0,0.0,0.0,0.0,0.06,0.0,0.024,0.005,0.0,0.0,0,0,1348.0,,0.0,1.0,,1.0,,1,573,213.78497,470.7192,39.0,,
16.62,11.5,2.44,1.54,0.5,0.0,0.0,0,0,0.0,0.0,0.0,0.0,0.06,0.0,0.024,0.005,0.0,0.0,0,0,1348.0,,0.0,1.0,,1.0,,1,623,214.765635,466.79654,36.0,,
16.62,11.5,2.44,1.54,0.5,0.0,0.0,0,0,0.0,0.0,0.0,0.0,0.06,0.0,0.024,0.005,0.0,0.0,0,0,1348.0,,0.0,1.0,,1.0,,1,673,203.97832,475.622525,39.0,,
16.62,11.5,2.44,1.54,0.5,0.0,0.0,0,0,0.0,0.0,0.0,0.0,0.06,0.0,0.024,0.005,0.0,0.0,0,0,1348.0,,0.0,1.0,,1.0,,1,723,189.268345,472.68053,39.0,,
16.62,11.5,2.44,1.54,0.5,0.0,0.0,0,0,0.0,0.0,0.0,0.0,0.06,0.0,0.024,0.005,0.0,0.0,0,0,1348.0,,0.0,1.0,,1.0,,1,773,174.55837,445.22191,39.0,,
16.62,11.5,2.44,1.54,0.5,0.0,0.0,0,0,0.0,0.0,0.0,0.0,0.06,0.0,0.024,0.005,0.0,0.0,0,0,1348.0,,0.0,1.0,,1.0,,1,823,169.655045,446.202575,37.0,,
16.62,11.5,2.44,1.54,0.5,0.0,0.0,0,0,0.0,0.0,0.0,0.0,0.06,0.0,0.024,0.005,0.0,0.0,0,0,1348.0,,0.0,1.0,,1.0,,1,873,170.63571,425.60861,35.0,,
16.62,11.5,2.44,1.54,0.5,0.0,0.0,0,0,0.0,0.0,0.0,0.0,0.06,0.0,0.024,0.005,0.0,0.0,0,0,1348.0,,0.0,1.0,,1.0,,1,923,173.577705,396.18866,32.0,,
17.32,11.97,2.83,1.58,0.61,0.0,0.0,0,0,0.0,0.0,0.0,0.0,0.06,0.0,0.025,0.008,0.0,0.0,0,0,1348.0,,0.0,1.0,,1.0,,1,293,271.644205,634.490255,52.0,,
17.32,11.97,2.83,1.58,0.61,0.0,0.0,0,0,0.0,0.0,0.0,0.0,0.06,0.0,0.025,0.008,0.0,0.0,0,0,1348.0,,0.0,1.0,,1.0,,1,523,214.765635,521.71378,27.0,,
17.32,11.97,2.83,1.58,0.61,0.0,0.0,0,0,0.0,0.0,0.0,0.0,0.06,0.0,0.025,0.008,0.0,0.0,0,0,1348.0,,0.0,1.0,,1.0,,1,573,199.074995,523.67511,29.0,,
17.32,11.97,2.83,1.58,0.61,0.0,0.0,0,0,0.0,0.0,0.0,0.0,0.06,0.0,0.025,0.008,0.0,0.0,0,0,1348.0,,0.0,1.0,,1.0,,1,623,199.074995,526.617105,26.0,,
17.32,11.97,2.83,1.58,0.61,0.0,0.0,0,0,0.0,0.0,0.0,0.0,0.06,0.0,0.025,0.008,0.0,0.0,0,0,1348.0,,0.0,1.0,,1.0,,1,673,195.152335,520.733115,29.0,,
17.32,11.97,2.83,1.58,0.61,0.0,0.0,0,0,0.0,0.0,0.0,0.0,0.06,0.0,0.025,0.008,0.0,0.0,0,0,1348.0,,0.0,1.0,,1.0,,1,723,213.78497,513.86846,28.0,,
17.32,11.97,2.83,1.58,0.61,0.0,0.0,0,0,0.0,0.0,0.0,0.0,0.06,0.0,0.025,0.008,0.0,0.0,0,0,1348.0,,0.0,1.0,,1.0,,1,773,187.307015,507.98447,30.0,,
17.32,11.97,2.83,1.58,0.61,0.0,0.0,0,0,0.0,0.0,0.0,0.0,0.06,0.0,0.025,0.008,0.0,0.0,0,0,1348.0,,0.0,1.0,,1.0,,1,823,187.307015,496.21649,34.0,,
17.32,11.97,2.83,1.58,0.61,0.0,0.0,0,0,0.0,0.0,0.0,0.0,0.06,0.0,0.025,0.008,0.0,0.0,0,0,1348.0,,0.0,1.0,,1.0,,1,873,182.40369,473.661195,26.0,,
17.32,11.97,2.83,1.58,0.61,0.0,0.0,0,0,0.0,0.0,0.0,0.0,0.06,0.0,0.025,0.008,0.0,0.0,0,0,1348.0,,0.0,1.0,,1.0,,1,923,166.71305,436.395925,27.0,,
17.5,11.89,2.73,1.44,0.38,0.0,0.0,0,0,0.0,0.0,0.0,0.0,0.07,0.0,0.024,0.008,0.0,0.0,0,0,1348.0,,0.0,1.0,,1.0,,1,293,288.31551,619.78028,54.0,,
17.5,11.89,2.73,1.44,0.38,0.0,0.0,0,0,0.0,0.0,0.0,0.0,0.07,0.0,0.024,0.008,0.0,0.0,0,0,1348.0,,0.0,1.0,,1.0,,1,523,184.36502,498.17782,38.0,,
17.5,11.89,2.73,1.44,0.38,0.0,0.0,0,0,0.0,0.0,0.0,0.0,0.07,0.0,0.024,0.008,0.0,0.0,0,0,1348.0,,0.0,1.0,,1.0,,1,573,196.133,505.042475,38.0,,
17.5,11.89,2.73,1.44,0.38,0.0,0.0,0,0,0.0,0.0,0.0,0.0,0.07,0.0,0.024,0.008,0.0,0.0,0,0,1348.0,,0.0,1.0,,1.0,,1,623,199.074995,507.003805,41.0,,
17.5,11.89,2.73,1.44,0.38,0.0,0.0,0,0,0.0,0.0,0.0,0.0,0.07,0.0,0.024,0.008,0.0,0.0,0,0,1348.0,,0.0,1.0,,1.0,,1,673,180.44236,506.02314,41.0,,
17.5,11.89,2.73,1.44,0.38,0.0,0.0,0,0,0.0,0.0,0.0,0.0,0.07,0.0,0.024,0.008,0.0,0.0,0,0,1348.0,,0.0,1.0,,1.0,,1,723,170.63571,489.351835,31.0,,
17.5,11.89,2.73,1.44,0.38,0.0,0.0,0,0,0.0,0.0,0.0,0.0,0.07,0.0,0.024,0.008,0.0,0.0,0,0,1348.0,,0.0,1.0,,1.0,,1,773,160.82906,462.87388,30.0,,
17.5,11.89,2.73,1.44,0.38,0.0,0.0,0,0,0.0,0.0,0.0,0.0,0.07,0.0,0.024,0.008,0.0,0.0,0,0,1348.0,,0.0,1.0,,1.0,,1,823,144.157755,464.83521,27.0,,
17.5,11.89,2.73,1.44,0.38,0.0,0.0,0,0,0.0,0.0,0.0,0.0,0.07,0.0,0.024,0.008,0.0,0.0,0,0,1348.0,,0.0,1.0,,1.0,,1,873,150.041745,454.047895,42.0,,
17.5,11.89,2.73,1.44,0.38,0.0,0.0,0,0,0.0,0.0,0.0,0.0,0.07,0.0,0.024,0.008,0.0,0.0,0,0,1348.0,,0.0,1.0,,1.0,,1,923,136.312435,407.95664,40.0,,
17.05,11.37,2.19,1.4,0.45,0.0,0.0,0,0,0.0,0.0,0.0,0.0,0.05,0.0,0.023,0.02,0.0,0.0,0,0,1348.0,,0.0,1.0,,1.0,,1,293,271.644205,590.36033,51.0,,
17.05,11.37,2.19,1.4,0.45,0.0,0.0,0,0,0.0,0.0,0.0,0.0,0.05,0.0,0.023,0.02,0.0,0.0,0,0,1348.0,,0.0,1.0,,1.0,,1,473,197.113665,488.37117,35.0,,
17.05,11.37,2.19,1.4,0.45,0.0,0.0,0,0,0.0,0.0,0.0,0.0,0.05,0.0,0.023,0.02,0.0,0.0,0,0,1348.0,,0.0,1.0,,1.0,,1,523,191.229675,490.3325,34.0,,
17.05,11.37,2.19,1.4,0.45,0.0,0.0,0,0,0.0,0.0,0.0,0.0,0.05,0.0,0.023,0.02,0.0,0.0,0,0,1348.0,,0.0,1.0,,1.0,,1,573,204.958985,492.29383,36.0,,
17.05,11.37,2.19,1.4,0.45,0.0,0.0,0,0,0.0,0.0,0.0,0.0,0.05,0.0,0.023,0.02,0.0,0.0,0,0,1348.0,,0.0,1.0,,1.0,,1,673,181.423025,489.351835,39.0,,
17.05,11.37,2.19,1.4,0.45,0.0,0.0,0,0,0.0,0.0,0.0,0.0,0.05,0.0,0.023,0.02,0.0,0.0,0,0,1348.0,,0.0,1.0,,1.0,,1,723,183.384355,479.545185,40.0,,
17.05,11.37,2.19,1.4,0.45,0.0,0.0,0,0,0.0,0.0,0.0,0.0,0.05,0.0,0.023,0.02,0.0,0.0,0,0,1348.0,,0.0,1.0,,1.0,,1,773,157.887065,467.777205,34.0,,
17.05,11.37,2.19,1.4,0.45,0.0,0.0,0,0,0.0,0.0,0.0,0.0,0.05,0.0,0.023,0.02,0.0,0.0,0,0,1348.0,,0.0,1.0,,1.0,,1,823,158.86773,438.357255,33.0,,
17.05,11.37,2.19,1.4,0.45,0.0,0.0,0,0,0.0,0.0,0.0,0.0,0.05,0.0,0.023,0.02,0.0,0.0,0,0,1348.0,,0.0,1.0,,1.0,,1,873,149.06108,414.821295,27.0,,
17.05,11.37,2.19,1.4,0.45,0.0,0.0,0,0,0.0,0.0,0.0,0.0,0.05,0.0,0.023,0.02,0.0,0.0,0,0,1348.0,,0.0,1.0,,1.0,,1,923,156.9064,404.03398,31.0,,
17.19,12.23,2.39,1.45,0.37,0.0,0.0,0,0,0.0,0.0,0.0,0.0,0.06,0.0,0.03,0.016,0.0,0.0,0,0,1348.0,,0.0,1.0,,1.0,,1,293,242.224255,574.66969,58.0,,
17.19,12.23,2.39,1.45,0.37,0.0,0.0,0,0,0.0,0.0,0.0,0.0,0.06,0.0,0.03,0.016,0.0,0.0,0,0,1348.0,,0.0,1.0,,1.0,,1,673,139.25443,469.738535,38.0,,
17.19,12.23,2.39,1.45,0.37,0.0,0.0,0,0,0.0,0.0,0.0,0.0,0.06,0.0,0.03,0.016,0.0,0.0,0,0,1348.0,,0.0,1.0,,1.0,,1,773,129.44778,469.738535,39.0,,
17.3,11.6,2.56,1.59,0.41,0.0,0.0,0,0,0.0,0.0,0.0,0.0,0.05,0.0,0.023,0.019,0.0,0.0,0,0,1348.0,,0.0,1.0,,1.0,,1,293,280.47019,568.7857,56.0,,
17.3,11.6,2.56,1.59,0.41,0.0,0.0,0,0,0.0,0.0,0.0,0.0,0.05,0.0,0.023,0.019,0.0,0.0,0,0,1348.0,,0.0,1.0,,1.0,,1,523,201.036325,441.29925,44.0,,
17.3,11.6,2.56,1.59,0.41,0.0,0.0,0,0,0.0,0.0,0.0,0.0,0.05,0.0,0.023,0.019,0.0,0.0,0,0,1348.0,,0.0,1.0,,1.0,,1,573,194.17167,440.318585,37.0,,
17.3,11.6,2.56,1.59,0.41,0.0,0.0,0,0,0.0,0.0,0.0,0.0,0.05,0.0,0.023,0.019,0.0,0.0,0,0,1348.0,,0.0,1.0,,1.0,,1,623,182.40369,436.395925,37.0,,
17.3,11.6,2.56,1.59,0.41,0.0,0.0,0,0,0.0,0.0,0.0,0.0,0.05,0.0,0.023,0.019,0.0,0.0,0,0,1348.0,,0.0,1.0,,1.0,,1,673,180.44236,441.29925,37.0,,
17.3,11.6,2.56,1.59,0.41,0.0,0.0,0,0,0.0,0.0,0.0,0.0,0.05,0.0,0.023,0.019,0.0,0.0,0,0,1348.0,,0.0,1.0,,1.0,,1,723,171.616375,415.80196,39.0,,
17.3,11.6,2.56,1.59,0.41,0.0,0.0,0,0,0.0,0.0,0.0,0.0,0.05,0.0,0.023,0.019,0.0,0.0,0,0,1348.0,,0.0,1.0,,1.0,,1,773,154.94507,415.80196,36.0,,
17.3,11.6,2.56,1.59,0.41,0.0,0.0,0,0,0.0,0.0,0.0,0.0,0.05,0.0,0.023,0.019,0.0,0.0,0,0,1348.0,,0.0,1.0,,1.0,,1,823,153.964405,392.266,32.0,,
17.3,11.6,2.56,1.59,0.41,0.0,0.0,0,0,0.0,0.0,0.0,0.0,0.05,0.0,0.023,0.019,0.0,0.0,0,0,1348.0,,0.0,1.0,,1.0,,1,873,143.17709,378.53669,38.0,,
17.3,11.6,2.56,1.59,0.41,0.0,0.0,0,0,0.0,0.0,0.0,0.0,0.05,0.0,0.023,0.019,0.0,0.0,0,0,1348.0,,0.0,1.0,,1.0,,1,923,143.17709,349.11674,50.0,,
17.28,12.5,2.4,1.44,0.34,0.0,0.0,0,0,0.0,0.0,0.0,0.0,0.06,0.0,0.029,0.018,0.0,0.0,0,0,1348.0,,0.0,1.0,,1.0,,1,293,299.102825,615.85762,53.0,,
17.28,12.5,2.4,1.44,0.34,0.0,0.0,0,0,0.0,0.0,0.0,0.0,0.06,0.0,0.029,0.018,0.0,0.0,0,0,1348.0,,0.0,1.0,,1.0,,1,473,215.7463,507.003805,40.0,,
17.28,12.5,2.4,1.44,0.34,0.0,0.0,0,0,0.0,0.0,0.0,0.0,0.06,0.0,0.029,0.018,0.0,0.0,0,0,1348.0,,0.0,1.0,,1.0,,1,523,223.59162,497.197155,37.0,,
17.28,12.5,2.4,1.44,0.34,0.0,0.0,0,0,0.0,0.0,0.0,0.0,0.06,0.0,0.029,0.018,0.0,0.0,0,0,1348.0,,0.0,1.0,,1.0,,1,573,191.229675,505.042475,36.0,,
17.28,12.5,2.4,1.44,0.34,0.0,0.0,0,0,0.0,0.0,0.0,0.0,0.06,0.0,0.029,0.018,0.0,0.0,0,0,1348.0,,0.0,1.0,,1.0,,1,673,203.97832,500.13915,36.0,,
17.28,12.5,2.4,1.44,0.34,0.0,0.0,0,0,0.0,0.0,0.0,0.0,0.06,0.0,0.029,0.018,0.0,0.0,0,0,1348.0,,0.0,1.0,,1.0,,1,723,190.24901,499.158485,40.0,,
17.28,12.5,2.4,1.44,0.34,0.0,0.0,0,0,0.0,0.0,0.0,0.0,0.06,0.0,0.029,0.018,0.0,0.0,0,0,1348.0,,0.0,1.0,,1.0,,1,773,153.964405,448.163905,36.0,,
17.28,12.5,2.4,1.44,0.34,0.0,0.0,0,0,0.0,0.0,0.0,0.0,0.06,0.0,0.029,0.018,0.0,0.0,0,0,1348.0,,0.0,1.0,,1.0,,1,823,182.40369,464.83521,33.0,,
17.28,12.5,2.4,1.44,0.34,0.0,0.0,0,0,0.0,0.0,0.0,0.0,0.06,0.0,0.029,0.018,0.0,0.0,0,0,1348.0,,0.0,1.0,,1.0,,1,873,182.40369,436.395925,,,
17.28,12.5,2.4,1.44,0.34,0.0,0.0,0,0,0.0,0.0,0.0,0.0,0.06,0.0,0.029,0.018,0.0,0.0,0,0,1348.0,,0.0,1.0,,1.0,,1,923,143.17709,407.95664,29.0,,
16.76,12.3,2.36,1.69,0.56,0.0,0.0,0,0,0.0,0.0,0.0,0.0,0.06,0.0,0.02,0.016,0.0,0.0,0,0,1348.0,,0.0,1.0,,1.0,,1,293,223.59162,591.340995,58.0,,
16.76,12.3,2.36,1.69,0.56,0.0,0.0,0,0,0.0,0.0,0.0,0.0,0.06,0.0,0.02,0.016,0.0,0.0,0,0,1348.0,,0.0,1.0,,1.0,,1,473,153.964405,502.10048,46.0,,
16.76,12.3,2.36,1.69,0.56,0.0,0.0,0,0,0.0,0.0,0.0,0.0,0.06,0.0,0.02,0.016,0.0,0.0,0,0,1348.0,,0.0,1.0,,1.0,,1,573,143.17709,494.25516,41.0,,
16.76,12.3,2.36,1.69,0.56,0.0,0.0,0,0,0.0,0.0,0.0,0.0,0.06,0.0,0.02,0.016,0.0,0.0,0,0,1348.0,,0.0,1.0,,1.0,,1,673,136.312435,489.351835,41.0,,
16.76,12.3,2.36,1.69,0.56,0.0,0.0,0,0,0.0,0.0,0.0,0.0,0.06,0.0,0.02,0.016,0.0,0.0,0,0,1348.0,,0.0,1.0,,1.0,,1,773,123.56379,478.56452,40.0,,
16.76,12.3,2.36,1.69,0.56,0.0,0.0,0,0,0.0,0.0,0.0,0.0,0.06,0.0,0.02,0.016,0.0,0.0,0,0,1348.0,,0.0,1.0,,1.0,,1,823,118.660465,480.52585,40.0,,
16.76,12.3,2.36,1.69,0.56,0.0,0.0,0,0,0.0,0.0,0.0,0.0,0.06,0.0,0.02,0.016,0.0,0.0,0,0,1348.0,,0.0,1.0,,1.0,,1,873,114.737805,435.41526,40.0,,
16.76,12.3,2.36,1.69,0.56,0.0,0.0,0,0,0.0,0.0,0.0,0.0,0.06,0.0,0.02,0.016,0.0,0.0,0,0,1348.0,,0.0,1.0,,1.0,,1,923,107.87315,403.053315,39.0,,
16.76,12.3,2.36,1.69,0.56,0.0,0.0,0,0,0.0,0.0,0.0,0.0,0.06,0.0,0.02,0.016,0.0,0.0,0,0,1348.0,,0.0,1.0,,1.0,,1,973,116.699135,350.097405,47.0,,
16.74,12.94,2.57,1.65,0.49,0.0,0.0,0,0,0.0,0.0,0.0,0.0,0.05,0.0,0.024,0.021,0.0,0.0,0,0,1348.0,,0.0,1.0,,1.0,,1,293,321.65812,578.59235,56.0,,
16.74,12.94,2.57,1.65,0.49,0.0,0.0,0,0,0.0,0.0,0.0,0.0,0.05,0.0,0.024,0.021,0.0,0.0,0,0,1348.0,,0.0,1.0,,1.0,,1,523,170.63571,489.351835,43.0,,
16.74,12.94,2.57,1.65,0.49,0.0,0.0,0,0,0.0,0.0,0.0,0.0,0.05,0.0,0.024,0.021,0.0,0.0,0,0,1348.0,,0.0,1.0,,1.0,,1,573,164.75172,488.37117,41.0,,
16.74,12.94,2.57,1.65,0.49,0.0,0.0,0,0,0.0,0.0,0.0,0.0,0.05,0.0,0.024,0.021,0.0,0.0,0,0,1348.0,,0.0,1.0,,1.0,,1,623,161.809725,490.3325,43.0,,
