Repository: ai-materials-platform/ai-materials-discovery-platform

# AI Materials Discovery Platform v2.0

> 스테인리스강(오스테나이트계)의 화학 조성과 공정 변수를 기반으로 기계적 물성을 예측하는 AI 플랫폼

---

## 개요

본 플랫폼은 재료공학 도메인 지식과 머신러닝을 결합하여, 연구자가 Excel 데이터 하나로 **전처리 → 학습 → 성능 분석 → 물성 추론**을 하나의 데스크톱 앱에서 수행할 수 있도록 설계된 시스템입니다.

### 예측 대상 물성

| 구분 | 물성 | 단위 |
|------|------|------|
| 강도 | 0.2% 항복강도 (Proof Stress) | MPa |
| 강도 | 인장강도 (UTS) | MPa |
| 연성 | 연신율 (Elongation) | % |
| 연성 | 단면 수축률 (Area Reduction) | % |

---

## 시스템 아키텍처

```
사용자
  └→ PyQt6 데스크톱 앱
       ├→ DataEngine  (전처리 / Feature Engineering)
       └→ ModelEngine (RF / GBM / MLP / TFP 앙상블)
```

- **PyQt6** 기반 네이티브 데스크톱 GUI
- Python 엔진과 직접 통신 (별도 서버 불필요)
- 학습 진행 상태를 QThread로 실시간 전달

---

File: data/processed/austenitic_clean.csv (part 6 of 9)
Cr,Ni,Mo,Mn,Si,Nb,Ti,Zr,Ta,V,W,Cu,N,C,B,P,S,Co,Al,Sn,Pb,Solution_treatment_temperature,Solution_treatment_time(s),Water_Quenched_after_s.t.,Air_Quenched_after_s.t.,Grains mm-2,Type of melting,Size of ingot,Product form,Temperature (K),0.2%proof_stress (M Pa),UTS (M Pa),Elongation (%),Area_reduction (%),Comments
16.74,12.94,2.57,1.65,0.49,0.0,0.0,0,0,0.0,0.0,0.0,0.0,0.05,0.0,0.024,0.021,0.0,0.0,0,0,1348.0,,0.0,1.0,,1.0,,1,673,160.82906,492.29383,44.0,,
16.74,12.94,2.57,1.65,0.49,0.0,0.0,0,0,0.0,0.0,0.0,0.0,0.05,0.0,0.024,0.021,0.0,0.0,0,0,1348.0,,0.0,1.0,,1.0,,1,723,142.196425,480.52585,43.0,,
16.74,12.94,2.57,1.65,0.49,0.0,0.0,0,0,0.0,0.0,0.0,0.0,0.05,0.0,0.024,0.021,0.0,0.0,0,0,1348.0,,0.0,1.0,,1.0,,1,773,181.423025,469.738535,44.0,,
16.74,12.94,2.57,1.65,0.49,0.0,0.0,0,0,0.0,0.0,0.0,0.0,0.05,0.0,0.024,0.021,0.0,0.0,0,0,1348.0,,0.0,1.0,,1.0,,1,823,143.17709,462.87388,40.0,,
16.74,12.94,2.57,1.65,0.49,0.0,0.0,0,0,0.0,0.0,0.0,0.0,0.05,0.0,0.024,0.021,0.0,0.0,0,0,1348.0,,0.0,1.0,,1.0,,1,873,128.467115,436.395925,40.0,,
16.74,12.94,2.57,1.65,0.49,0.0,0.0,0,0,0.0,0.0,0.0,0.0,0.05,0.0,0.024,0.021,0.0,0.0,0,0,1348.0,,0.0,1.0,,1.0,,1,923,124.544455,405.99531,47.0,,
17.32,11.46,2.25,1.43,0.41,0.0,0.0,0,0,0.0,0.0,0.0,0.0,0.04,0.0,0.024,0.023,0.0,0.0,0,0,1348.0,,0.0,1.0,,1.0,,1,293,211.82364,579.573015,60.0,,
17.32,11.46,2.25,1.43,0.41,0.0,0.0,0,0,0.0,0.0,0.0,0.0,0.04,0.0,0.024,0.023,0.0,0.0,0,0,1348.0,,0.0,1.0,,1.0,,1,473,147.09975,461.893215,48.0,,
17.32,11.46,2.25,1.43,0.41,0.0,0.0,0,0,0.0,0.0,0.0,0.0,0.04,0.0,0.024,0.023,0.0,0.0,0,0,1348.0,,0.0,1.0,,1.0,,1,573,121.60246,452.086565,44.0,,
17.32,11.46,2.25,1.43,0.41,0.0,0.0,0,0,0.0,0.0,0.0,0.0,0.04,0.0,0.024,0.023,0.0,0.0,0,0,1348.0,,0.0,1.0,,1.0,,1,673,132.389775,454.047895,40.0,,
17.32,11.46,2.25,1.43,0.41,0.0,0.0,0,0,0.0,0.0,0.0,0.0,0.04,0.0,0.024,0.023,0.0,0.0,0,0,1348.0,,0.0,1.0,,1.0,,1,773,117.6798,426.589275,40.0,,
17.32,11.46,2.25,1.43,0.41,0.0,0.0,0,0,0.0,0.0,0.0,0.0,0.04,0.0,0.024,0.023,0.0,0.0,0,0,1348.0,,0.0,1.0,,1.0,,1,823,100.02783,415.80196,41.0,,
17.32,11.46,2.25,1.43,0.41,0.0,0.0,0,0,0.0,0.0,0.0,0.0,0.04,0.0,0.024,0.023,0.0,0.0,0,0,1348.0,,0.0,1.0,,1.0,,1,873,96.10517,392.266,41.0,,
17.32,11.46,2.25,1.43,0.41,0.0,0.0,0,0,0.0,0.0,0.0,0.0,0.04,0.0,0.024,0.023,0.0,0.0,0,0,1348.0,,0.0,1.0,,1.0,,1,923,92.18251,364.80738,46.0,,
17.32,11.46,2.25,1.43,0.41,0.0,0.0,0,0,0.0,0.0,0.0,0.0,0.04,0.0,0.024,0.023,0.0,0.0,0,0,1348.0,,0.0,1.0,,1.0,,1,973,99.047165,319.69679,52.0,,
16.83,12.44,2.45,1.7,0.44,0.0,0.0,0,0,0.0,0.0,0.0,0.0,0.06,0.0,0.029,0.01,0.0,0.0,0,0,1348.0,,0.0,1.0,,1.0,,1,293,231.43694,585.457005,62.0,,
16.83,12.44,2.45,1.7,0.44,0.0,0.0,0,0,0.0,0.0,0.0,0.0,0.06,0.0,0.029,0.01,0.0,0.0,0,0,1348.0,,0.0,1.0,,1.0,,1,473,163.771055,499.158485,45.0,,
16.83,12.44,2.45,1.7,0.44,0.0,0.0,0,0,0.0,0.0,0.0,0.0,0.06,0.0,0.029,0.01,0.0,0.0,0,0,1348.0,,0.0,1.0,,1.0,,1,573,148.080415,492.29383,39.0,,
16.83,12.44,2.45,1.7,0.44,0.0,0.0,0,0,0.0,0.0,0.0,0.0,0.06,0.0,0.029,0.01,0.0,0.0,0,0,1348.0,,0.0,1.0,,1.0,,1,673,143.17709,486.40984,41.0,,
16.83,12.44,2.45,1.7,0.44,0.0,0.0,0,0,0.0,0.0,0.0,0.0,0.06,0.0,0.029,0.01,0.0,0.0,0,0,1348.0,,0.0,1.0,,1.0,,1,773,136.312435,478.56452,,,
16.83,12.44,2.45,1.7,0.44,0.0,0.0,0,0,0.0,0.0,0.0,0.0,0.06,0.0,0.029,0.01,0.0,0.0,0,0,1348.0,,0.0,1.0,,1.0,,1,823,111.79581,458.95122,38.0,,
16.83,12.44,2.45,1.7,0.44,0.0,0.0,0,0,0.0,0.0,0.0,0.0,0.06,0.0,0.029,0.01,0.0,0.0,0,0,1348.0,,0.0,1.0,,1.0,,1,873,110.815145,435.41526,40.0,,
16.83,12.44,2.45,1.7,0.44,0.0,0.0,0,0,0.0,0.0,0.0,0.0,0.06,0.0,0.029,0.01,0.0,0.0,0,0,1348.0,,0.0,1.0,,1.0,,1,923,107.87315,398.14999,48.0,,
16.83,12.44,2.45,1.7,0.44,0.0,0.0,0,0,0.0,0.0,0.0,0.0,0.06,0.0,0.029,0.01,0.0,0.0,0,0,1348.0,,0.0,1.0,,1.0,,1,973,123.56379,357.942725,44.0,,
16.8,12.8,2.41,1.68,0.54,0.0,0.0,0,0,0.0,0.0,0.0,0.0,0.06,0.0,0.029,0.011,0.0,0.0,0,0,1348.0,,0.0,1.0,,1.0,,1,293,234.378935,611.93496,56.0,,
16.8,12.8,2.41,1.68,0.54,0.0,0.0,0,0,0.0,0.0,0.0,0.0,0.06,0.0,0.029,0.011,0.0,0.0,0,0,1348.0,,0.0,1.0,,1.0,,1,473,163.771055,518.771785,41.0,,
16.8,12.8,2.41,1.68,0.54,0.0,0.0,0,0,0.0,0.0,0.0,0.0,0.06,0.0,0.029,0.011,0.0,0.0,0,0,1348.0,,0.0,1.0,,1.0,,1,573,148.080415,507.003805,38.0,,
16.8,12.8,2.41,1.68,0.54,0.0,0.0,0,0,0.0,0.0,0.0,0.0,0.06,0.0,0.029,0.011,0.0,0.0,0,0,1348.0,,0.0,1.0,,1.0,,1,673,143.17709,496.21649,,,
16.8,12.8,2.41,1.68,0.54,0.0,0.0,0,0,0.0,0.0,0.0,0.0,0.06,0.0,0.029,0.011,0.0,0.0,0,0,1348.0,,0.0,1.0,,1.0,,1,773,133.37044,499.158485,35.0,,
16.8,12.8,2.41,1.68,0.54,0.0,0.0,0,0,0.0,0.0,0.0,0.0,0.06,0.0,0.029,0.011,0.0,0.0,0,0,1348.0,,0.0,1.0,,1.0,,1,823,122.583125,485.429175,41.0,,
16.8,12.8,2.41,1.68,0.54,0.0,0.0,0,0,0.0,0.0,0.0,0.0,0.06,0.0,0.029,0.011,0.0,0.0,0,0,1348.0,,0.0,1.0,,1.0,,1,873,117.6798,458.95122,38.0,,
16.8,12.8,2.41,1.68,0.54,0.0,0.0,0,0,0.0,0.0,0.0,0.0,0.06,0.0,0.029,0.011,0.0,0.0,0,0,1348.0,,0.0,1.0,,1.0,,1,923,117.6798,419.72462,41.0,,
16.8,12.8,2.41,1.68,0.54,0.0,0.0,0,0,0.0,0.0,0.0,0.0,0.06,0.0,0.029,0.011,0.0,0.0,0,0,1348.0,,0.0,1.0,,1.0,,1,973,122.583125,355.00073,46.0,,
16.65,12.24,2.32,1.65,0.55,0.0,0.0,0,0,0.0,0.0,0.0,0.0,0.05,0.0,0.03,0.014,0.0,0.0,0,0,1348.0,,0.0,1.0,,1.0,,1,293,218.688295,582.51501,60.0,,
16.65,12.24,2.32,1.65,0.55,0.0,0.0,0,0,0.0,0.0,0.0,0.0,0.05,0.0,0.03,0.014,0.0,0.0,0,0,1348.0,,0.0,1.0,,1.0,,1,473,158.86773,480.52585,43.0,,
16.65,12.24,2.32,1.65,0.55,0.0,0.0,0,0,0.0,0.0,0.0,0.0,0.05,0.0,0.03,0.014,0.0,0.0,0,0,1348.0,,0.0,1.0,,1.0,,1,573,142.196425,466.79654,37.0,,
16.65,12.24,2.32,1.65,0.55,0.0,0.0,0,0,0.0,0.0,0.0,0.0,0.05,0.0,0.03,0.014,0.0,0.0,0,0,1348.0,,0.0,1.0,,1.0,,1,673,132.389775,473.661195,41.0,,
16.65,12.24,2.32,1.65,0.55,0.0,0.0,0,0,0.0,0.0,0.0,0.0,0.05,0.0,0.03,0.014,0.0,0.0,0,0,1348.0,,0.0,1.0,,1.0,,1,773,128.467115,456.98989,37.0,,
16.65,12.24,2.32,1.65,0.55,0.0,0.0,0,0,0.0,0.0,0.0,0.0,0.05,0.0,0.03,0.014,0.0,0.0,0,0,1348.0,,0.0,1.0,,1.0,,1,823,110.815145,432.473265,42.0,,
16.65,12.24,2.32,1.65,0.55,0.0,0.0,0,0,0.0,0.0,0.0,0.0,0.05,0.0,0.03,0.014,0.0,0.0,0,0,1348.0,,0.0,1.0,,1.0,,1,873,115.71847,422.666615,40.0,,
16.65,12.24,2.32,1.65,0.55,0.0,0.0,0,0,0.0,0.0,0.0,0.0,0.05,0.0,0.03,0.014,0.0,0.0,0,0,1348.0,,0.0,1.0,,1.0,,1,923,113.75714,379.517355,42.0,,
16.65,12.24,2.32,1.65,0.55,0.0,0.0,0,0,0.0,0.0,0.0,0.0,0.05,0.0,0.03,0.014,0.0,0.0,0,0,1348.0,,0.0,1.0,,1.0,,1,973,115.71847,333.4261,45.0,,
17.19,12.23,2.39,1.45,0.37,0.0,0.0,0,0,0.0,0.0,0.0,0.0,0.06,0.0,0.03,0.016,0.0,0.0,0,0,1348.0,,0.0,1.0,,1.0,,1,293,239.28226,608.992965,48.0,,
17.19,12.23,2.39,1.45,0.37,0.0,0.0,0,0,0.0,0.0,0.0,0.0,0.06,0.0,0.03,0.016,0.0,0.0,0,0,1348.0,,0.0,1.0,,1.0,,1,473,148.080415,488.37117,36.0,,
17.19,12.23,2.39,1.45,0.37,0.0,0.0,0,0,0.0,0.0,0.0,0.0,0.06,0.0,0.03,0.016,0.0,0.0,0,0,1348.0,,0.0,1.0,,1.0,,1,673,142.196425,491.313165,31.0,,
17.19,12.23,2.39,1.45,0.37,0.0,0.0,0,0,0.0,0.0,0.0,0.0,0.06,0.0,0.03,0.016,0.0,0.0,0,0,1348.0,,0.0,1.0,,1.0,,1,773,126.505785,478.56452,35.0,,
17.19,12.23,2.39,1.45,0.37,0.0,0.0,0,0,0.0,0.0,0.0,0.0,0.06,0.0,0.03,0.016,0.0,0.0,0,0,1348.0,,1.0,0.0,,1.0,,1,293,236.340265,564.86304,62.0,,
17.19,12.23,2.39,1.45,0.37,0.0,0.0,0,0,0.0,0.0,0.0,0.0,0.06,0.0,0.03,0.016,0.0,0.0,0,0,1348.0,,1.0,0.0,,1.0,,1,473,168.67438,478.56452,48.0,,
17.19,12.23,2.39,1.45,0.37,0.0,0.0,0,0,0.0,0.0,0.0,0.0,0.06,0.0,0.03,0.016,0.0,0.0,0,0,1348.0,,1.0,0.0,,1.0,,1,573,154.94507,461.893215,43.0,,
17.19,12.23,2.39,1.45,0.37,0.0,0.0,0,0,0.0,0.0,0.0,0.0,0.06,0.0,0.03,0.016,0.0,0.0,0,0,1348.0,,1.0,0.0,,1.0,,1,673,157.887065,407.95664,40.0,,
17.19,12.23,2.39,1.45,0.37,0.0,0.0,0,0,0.0,0.0,0.0,0.0,0.06,0.0,0.03,0.016,0.0,0.0,0,0,1348.0,,1.0,0.0,,1.0,,1,773,135.33177,441.29925,43.0,,
17.19,12.23,2.39,1.45,0.37,0.0,0.0,0,0,0.0,0.0,0.0,0.0,0.06,0.0,0.03,0.016,0.0,0.0,0,0,1348.0,,1.0,0.0,,1.0,,1,873,128.467115,401.091985,38.0,,
17.19,12.23,2.39,1.45,0.37,0.0,0.0,0,0,0.0,0.0,0.0,0.0,0.06,0.0,0.03,0.016,0.0,0.0,0,0,1348.0,,1.0,0.0,,1.0,,1,973,126.505785,322.638785,46.0,,
17.52,12.7,2.58,0.61,0.19,0.0,0.0,0,0,0.0,0.0,0.0,0.0,0.028,0.0,0.01,0.014,0.0,0.0,0,0,1348.0,,1.0,0.0,,1.0,,1,293,241.24359,586.43767,56.0,,
17.52,12.7,2.58,0.61,0.19,0.0,0.0,0,0,0.0,0.0,0.0,0.0,0.028,0.0,0.01,0.014,0.0,0.0,0,0,1348.0,,1.0,0.0,,1.0,,1,473,180.44236,480.52585,44.0,,
17.52,12.7,2.58,0.61,0.19,0.0,0.0,0,0,0.0,0.0,0.0,0.0,0.028,0.0,0.01,0.014,0.0,0.0,0,0,1348.0,,1.0,0.0,,1.0,,1,523,168.67438,444.241245,41.0,,
17.52,12.7,2.58,0.61,0.19,0.0,0.0,0,0,0.0,0.0,0.0,0.0,0.028,0.0,0.01,0.014,0.0,0.0,0,0,1348.0,,1.0,0.0,,1.0,,1,573,163.771055,456.009225,39.0,,
17.52,12.7,2.58,0.61,0.19,0.0,0.0,0,0,0.0,0.0,0.0,0.0,0.028,0.0,0.01,0.014,0.0,0.0,0,0,1348.0,,1.0,0.0,,1.0,,1,623,155.925735,451.1059,34.0,,
17.52,12.7,2.58,0.61,0.19,0.0,0.0,0,0,0.0,0.0,0.0,0.0,0.028,0.0,0.01,0.014,0.0,0.0,0,0,1348.0,,1.0,0.0,,1.0,,1,673,152.98374,454.047895,32.0,,
17.4,12.3,2.62,1.64,0.8,0.0,0.0,0,0,0.0,0.0,0.0,0.0,0.03,0.0,0.025,0.009,0.0,0.0,0,0,1348.0,,1.0,0.0,,1.0,,1,293,276.54753,619.78028,62.5,,
17.4,12.3,2.62,1.64,0.8,0.0,0.0,0,0,0.0,0.0,0.0,0.0,0.03,0.0,0.025,0.009,0.0,0.0,0,0,1348.0,,1.0,0.0,,1.0,,1,473,227.51428,499.158485,40.5,,
17.4,12.3,2.62,1.64,0.8,0.0,0.0,0,0,0.0,0.0,0.0,0.0,0.03,0.0,0.025,0.009,0.0,0.0,0,0,1348.0,,1.0,0.0,,1.0,,1,573,193.191005,484.44851,37.5,,
17.4,12.3,2.62,1.64,0.8,0.0,0.0,0,0,0.0,0.0,0.0,0.0,0.03,0.0,0.025,0.009,0.0,0.0,0,0,1348.0,,1.0,0.0,,1.0,,1,673,188.28768,478.56452,37.5,,
17.4,12.3,2.62,1.64,0.8,0.0,0.0,0,0,0.0,0.0,0.0,0.0,0.03,0.0,0.025,0.009,0.0,0.0,0,0,1348.0,,1.0,0.0,,1.0,,1,773,171.616375,461.893215,34.5,,
17.4,12.3,2.62,1.64,0.8,0.0,0.0,0,0,0.0,0.0,0.0,0.0,0.03,0.0,0.025,0.009,0.0,0.0,0,0,1348.0,,1.0,0.0,,1.0,,1,823,166.71305,450.125235,34.5,,
17.4,12.3,2.62,1.64,0.8,0.0,0.0,0,0,0.0,0.0,0.0,0.0,0.03,0.0,0.025,0.009,0.0,0.0,0,0,1348.0,,1.0,0.0,,1.0,,1,873,168.67438,430.511935,34.5,,
17.4,12.3,2.62,1.64,0.8,0.0,0.0,0,0,0.0,0.0,0.0,0.0,0.03,0.0,0.025,0.009,0.0,0.0,0,0,1348.0,,1.0,0.0,,1.0,,1,923,164.75172,394.22733,37.5,,
17.5,12.76,2.33,1.54,0.35,0.0,0.0,0,0,0.0,0.0,0.0,0.0,0.021,0.0,0.02,0.009,0.0,0.0,0,0,1348.0,,,,,1.0,,1,293,288.31551,612.915625,62.5,,
17.5,12.76,2.33,1.54,0.35,0.0,0.0,0,0,0.0,0.0,0.0,0.0,0.021,0.0,0.02,0.009,0.0,0.0,0,0,1348.0,,,,,1.0,,1,473,219.66896,510.926465,43.5,,
17.5,12.76,2.33,1.54,0.35,0.0,0.0,0,0,0.0,0.0,0.0,0.0,0.021,0.0,0.02,0.009,0.0,0.0,0,0,1348.0,,,,,1.0,,1,573,193.191005,489.351835,37.5,,
17.5,12.76,2.33,1.54,0.35,0.0,0.0,0,0,0.0,0.0,0.0,0.0,0.021,0.0,0.02,0.009,0.0,0.0,0,0,1348.0,,,,,1.0,,1,673,182.40369,480.52585,37.5,,
17.5,12.76,2.33,1.54,0.35,0.0,0.0,0,0,0.0,0.0,0.0,0.0,0.021,0.0,0.02,0.009,0.0,0.0,0,0,1348.0,,,,,1.0,,1,773,173.577705,476.60319,34.5,,
17.5,12.76,2.33,1.54,0.35,0.0,0.0,0,0,0.0,0.0,0.0,0.0,0.021,0.0,0.02,0.009,0.0,0.0,0,0,1348.0,,,,,1.0,,1,823,168.67438,461.893215,37.5,,
17.5,12.76,2.33,1.54,0.35,0.0,0.0,0,0,0.0,0.0,0.0,0.0,0.021,0.0,0.02,0.009,0.0,0.0,0,0,1348.0,,,,,1.0,,1,873,152.98374,420.705285,37.5,,
17.5,12.76,2.33,1.54,0.35,0.0,0.0,0,0,0.0,0.0,0.0,0.0,0.021,0.0,0.02,0.009,0.0,0.0,0,0,1348.0,,,,,1.0,,1,923,150.041745,390.30467,44.0,,
17.4,11.35,2.33,1.48,0.0,0.0,0.0,0,0,0.0,0.0,0.0,0.0,0.068,0.0,0.0,0.01,0.0,0.0,0,0,1348.0,,,,,1.0,,1,293,236.340265,608.992965,55.0,,
17.4,11.35,2.33,1.48,0.0,0.0,0.0,0,0,0.0,0.0,0.0,0.0,0.068,0.0,0.0,0.01,0.0,0.0,0,0,1348.0,,,,,1.0,,1,373,180.44236,538.385085,47.5,,
17.4,11.35,2.33,1.48,0.0,0.0,0.0,0,0,0.0,0.0,0.0,0.0,0.068,0.0,0.0,0.01,0.0,0.0,0,0,1348.0,,,,,1.0,,1,473,154.94507,505.042475,45.0,,
17.4,11.35,2.33,1.48,0.0,0.0,0.0,0,0,0.0,0.0,0.0,0.0,0.068,0.0,0.0,0.01,0.0,0.0,0,0,1348.0,,,,,1.0,,1,523,144.157755,497.197155,40.0,,
17.4,11.35,2.33,1.48,0.0,0.0,0.0,0,0,0.0,0.0,0.0,0.0,0.068,0.0,0.0,0.01,0.0,0.0,0,0,1348.0,,,,,1.0,,1,573,137.2931,498.17782,45.0,,
17.4,11.35,2.33,1.48,0.0,0.0,0.0,0,0,0.0,0.0,0.0,0.0,0.068,0.0,0.0,0.01,0.0,0.0,0,0,1348.0,,,,,1.0,,1,623,137.2931,500.13915,37.5,,
17.4,11.35,2.33,1.48,0.0,0.0,0.0,0,0,0.0,0.0,0.0,0.0,0.068,0.0,0.0,0.01,0.0,0.0,0,0,1348.0,,,,,1.0,,1,673,143.17709,503.081145,40.0,,
17.4,11.35,2.33,1.48,0.0,0.0,0.0,0,0,0.0,0.0,0.0,0.0,0.068,0.0,0.0,0.01,0.0,0.0,0,0,1348.0,,,,,1.0,,1,723,136.312435,488.37117,40.0,,
17.4,11.35,2.33,1.48,0.0,0.0,0.0,0,0,0.0,0.0,0.0,0.0,0.068,0.0,0.0,0.01,0.0,0.0,0,0,1348.0,,,,,1.0,,1,773,121.60246,475.622525,40.0,,
17.4,11.35,2.33,1.48,0.0,0.0,0.0,0,0,0.0,0.0,0.0,0.0,0.068,0.0,0.0,0.01,0.0,0.0,0,0,1348.0,,,,,1.0,,1,873,121.60246,442.279915,37.5,,
17.4,11.65,2.51,1.68,0.0,0.0,0.0,0,0,0.0,0.0,0.0,0.0,0.067,0.0,0.0,0.0,0.0,0.0,0,0,1348.0,,0.0,1.0,,1.0,,1,293,253.01157,321.65812,60.0,,
17.4,11.65,2.51,1.68,0.0,0.0,0.0,0,0,0.0,0.0,0.0,0.0,0.067,0.0,0.0,0.0,0.0,0.0,0,0,1348.0,,0.0,1.0,,1.0,,1,373,202.01699,550.153065,50.0,,
17.4,11.65,2.51,1.68,0.0,0.0,0.0,0,0,0.0,0.0,0.0,0.0,0.067,0.0,0.0,0.0,0.0,0.0,0,0,1348.0,,0.0,1.0,,1.0,,1,423,193.191005,535.44309,45.0,,
17.4,11.65,2.51,1.68,0.0,0.0,0.0,0,0,0.0,0.0,0.0,0.0,0.067,0.0,0.0,0.0,0.0,0.0,0,0,1348.0,,0.0,1.0,,1.0,,1,473,185.345685,523.67511,42.5,,
17.4,11.65,2.51,1.68,0.0,0.0,0.0,0,0,0.0,0.0,0.0,0.0,0.067,0.0,0.0,0.0,0.0,0.0,0,0,1348.0,,0.0,1.0,,1.0,,1,523,168.67438,444.241245,42.5,,
17.4,11.65,2.51,1.68,0.0,0.0,0.0,0,0,0.0,0.0,0.0,0.0,0.067,0.0,0.0,0.0,0.0,0.0,0,0,1348.0,,0.0,1.0,,1.0,,1,573,163.771055,429.53127,35.0,,
17.72,12.2,2.75,1.44,0.5,0.0,0.0,0,0,0.0,0.0,0.0,0.0,0.06,0.0,0.019,0.009,0.0,0.0,0,0,1348.0,,0.0,1.0,,1.0,,1,293,242.224255,599.186315,59.0,,
17.72,12.2,2.75,1.44,0.5,0.0,0.0,0,0,0.0,0.0,0.0,0.0,0.06,0.0,0.019,0.009,0.0,0.0,0,0,1348.0,,0.0,1.0,,1.0,,1,573,129.44778,461.893215,44.0,,
17.72,12.2,2.75,1.44,0.5,0.0,0.0,0,0,0.0,0.0,0.0,0.0,0.06,0.0,0.019,0.009,0.0,0.0,0,0,1348.0,,0.0,1.0,,1.0,,1,673,125.52512,451.1059,43.5,,
17.72,12.2,2.75,1.44,0.5,0.0,0.0,0,0,0.0,0.0,0.0,0.0,0.06,0.0,0.019,0.009,0.0,0.0,0,0,1348.0,,0.0,1.0,,1.0,,1,773,110.815145,446.202575,50.0,,
17.72,12.2,2.75,1.44,0.5,0.0,0.0,0,0,0.0,0.0,0.0,0.0,0.06,0.0,0.019,0.009,0.0,0.0,0,0,1348.0,,0.0,1.0,,1.0,,1,823,109.83448,425.60861,47.0,,
17.72,12.2,2.75,1.44,0.5,0.0,0.0,0,0,0.0,0.0,0.0,0.0,0.06,0.0,0.019,0.009,0.0,0.0,0,0,1348.0,,0.0,1.0,,1.0,,1,873,121.60246,454.047895,39.5,,
17.72,12.2,2.75,1.44,0.5,0.0,0.0,0,0,0.0,0.0,0.0,0.0,0.06,0.0,0.019,0.009,0.0,0.0,0,0,1348.0,,0.0,1.0,,1.0,,1,923,126.505785,416.782625,43.0,,
16.71,11.67,2.52,1.38,0.3,0.0,0.0,0,0,0.0,0.0,0.0,0.0,0.055,0.0,0.0,0.0,0.0,0.0,0,0,1348.0,,0.0,1.0,,1.0,,1,293,333.4261,713.92412,47.5,,
16.71,11.67,2.52,1.38,0.3,0.0,0.0,0,0,0.0,0.0,0.0,0.0,0.055,0.0,0.0,0.0,0.0,0.0,0,0,1348.0,,0.0,1.0,,1.0,,1,473,198.09433,579.573015,40.5,,
16.71,11.67,2.52,1.38,0.3,0.0,0.0,0,0,0.0,0.0,0.0,0.0,0.055,0.0,0.0,0.0,0.0,0.0,0,0,1348.0,,0.0,1.0,,1.0,,1,573,185.345685,566.82437,38.0,,
16.71,11.67,2.52,1.38,0.3,0.0,0.0,0,0,0.0,0.0,0.0,0.0,0.055,0.0,0.0,0.0,0.0,0.0,0,0,1348.0,,0.0,1.0,,1.0,,1,673,183.384355,564.86304,43.0,,
16.71,11.67,2.52,1.38,0.3,0.0,0.0,0,0,0.0,0.0,0.0,0.0,0.055,0.0,0.0,0.0,0.0,0.0,0,0,1348.0,,0.0,1.0,,1.0,,1,773,168.67438,531.52043,40.5,,
16.71,11.67,2.52,1.38,0.3,0.0,0.0,0,0,0.0,0.0,0.0,0.0,0.055,0.0,0.0,0.0,0.0,0.0,0,0,1348.0,,0.0,1.0,,1.0,,1,823,163.771055,509.9458,38.0,,
16.71,11.67,2.52,1.38,0.3,0.0,0.0,0,0,0.0,0.0,0.0,0.0,0.055,0.0,0.0,0.0,0.0,0.0,0,0,1348.0,,0.0,1.0,,1.0,,1,873,157.887065,477.583855,33.5,,
16.71,11.67,2.52,1.38,0.3,0.0,0.0,0,0,0.0,0.0,0.0,0.0,0.055,0.0,0.0,0.0,0.0,0.0,0,0,1348.0,,0.0,1.0,,1.0,,1,923,163.771055,456.009225,38.0,,
16.52,11.53,2.55,1.42,0.4,0.0,0.0,0,0,0.0,0.0,0.0,0.0,0.04,0.0,0.0,0.0,0.0,0.0,0,0,1348.0,,0.0,1.0,,1.0,,1,293,310.870805,688.42683,40.0,,
16.52,11.53,2.55,1.42,0.4,0.0,0.0,0,0,0.0,0.0,0.0,0.0,0.04,0.0,0.0,0.0,0.0,0.0,0,0,1348.0,,0.0,1.0,,1.0,,1,473,203.97832,563.882375,36.0,,
16.52,11.53,2.55,1.42,0.4,0.0,0.0,0,0,0.0,0.0,0.0,0.0,0.04,0.0,0.0,0.0,0.0,0.0,0,0,1348.0,,0.0,1.0,,1.0,,1,573,175.539035,545.24974,34.0,,
16.52,11.53,2.55,1.42,0.4,0.0,0.0,0,0,0.0,0.0,0.0,0.0,0.04,0.0,0.0,0.0,0.0,0.0,0,0,1348.0,,0.0,1.0,,1.0,,1,673,163.771055,539.36575,40.0,,
16.52,11.53,2.55,1.42,0.4,0.0,0.0,0,0,0.0,0.0,0.0,0.0,0.04,0.0,0.0,0.0,0.0,0.0,0,0,1348.0,,0.0,1.0,,1.0,,1,773,153.964405,513.86846,38.0,,
16.52,11.53,2.55,1.42,0.4,0.0,0.0,0,0,0.0,0.0,0.0,0.0,0.04,0.0,0.0,0.0,0.0,0.0,0,0,1348.0,,0.0,1.0,,1.0,,1,823,154.94507,497.197155,38.0,,
16.52,11.53,2.55,1.42,0.4,0.0,0.0,0,0,0.0,0.0,0.0,0.0,0.04,0.0,0.0,0.0,0.0,0.0,0,0,1348.0,,0.0,1.0,,1.0,,1,873,146.119085,478.56452,36.0,,
16.52,11.53,2.55,1.42,0.4,0.0,0.0,0,0,0.0,0.0,0.0,0.0,0.04,0.0,0.0,0.0,0.0,0.0,0,0,1348.0,,0.0,1.0,,1.0,,1,923,143.17709,443.26058,39.0,,
17.19,12.23,2.39,1.45,0.37,0.0,0.0,0,0,0.0,0.0,0.0,0.0,0.06,0.0,0.03,0.016,0.0,0.0,0,0,1348.0,,0.0,1.0,,1.0,,1,293,236.340265,564.86304,62.0,,
17.19,12.23,2.39,1.45,0.37,0.0,0.0,0,0,0.0,0.0,0.0,0.0,0.06,0.0,0.03,0.016,0.0,0.0,0,0,1348.0,,0.0,1.0,,1.0,,1,473,169.655045,478.56452,48.0,,
17.19,12.23,2.39,1.45,0.37,0.0,0.0,0,0,0.0,0.0,0.0,0.0,0.06,0.0,0.03,0.016,0.0,0.0,0,0,1348.0,,0.0,1.0,,1.0,,1,573,154.94507,461.893215,43.0,,
17.19,12.23,2.39,1.45,0.37,0.0,0.0,0,0,0.0,0.0,0.0,0.0,0.06,0.0,0.03,0.016,0.0,0.0,0,0,1348.0,,0.0,1.0,,1.0,,1,673,157.887065,454.047895,40.0,,
17.19,12.23,2.39,1.45,0.37,0.0,0.0,0,0,0.0,0.0,0.0,0.0,0.06,0.0,0.03,0.016,0.0,0.0,0,0,1348.0,,0.0,1.0,,1.0,,1,773,135.33177,441.29925,43.0,,
17.19,12.23,2.39,1.45,0.37,0.0,0.0,0,0,0.0,0.0,0.0,0.0,0.06,0.0,0.03,0.016,0.0,0.0,0,0,1348.0,,0.0,1.0,,1.0,,1,873,128.467115,401.091985,38.0,,
17.19,12.23,2.39,1.45,0.37,0.0,0.0,0,0,0.0,0.0,0.0,0.0,0.06,0.0,0.03,0.016,0.0,0.0,0,0,1348.0,,0.0,1.0,,1.0,,1,973,126.505785,322.638785,46.0,,
16.92,11.56,2.58,1.56,0.39,0.0,0.0,0,0,0.0,0.0,0.0,0.0,0.04,0.0,0.02,0.024,0.0,0.0,0,0,1348.0,,1.0,0.0,,1.0,,1,293,250.069575,550.153065,62.0,,
16.92,11.56,2.58,1.56,0.39,0.0,0.0,0,0,0.0,0.0,0.0,0.0,0.04,0.0,0.02,0.024,0.0,0.0,0,0,1348.0,,1.0,0.0,,1.0,,1,523,174.55837,447.18324,46.0,,
16.92,11.56,2.58,1.56,0.39,0.0,0.0,0,0,0.0,0.0,0.0,0.0,0.04,0.0,0.02,0.024,0.0,0.0,0,0,1348.0,,1.0,0.0,,1.0,,1,573,179.461695,449.14457,42.0,,
16.92,11.56,2.58,1.56,0.39,0.0,0.0,0,0,0.0,0.0,0.0,0.0,0.04,0.0,0.02,0.024,0.0,0.0,0,0,1348.0,,1.0,0.0,,1.0,,1,623,171.616375,452.086565,,,
16.92,11.56,2.58,1.56,0.39,0.0,0.0,0,0,0.0,0.0,0.0,0.0,0.04,0.0,0.02,0.024,0.0,0.0,0,0,1348.0,,1.0,0.0,,1.0,,1,673,161.809725,443.26058,44.0,,
16.92,11.56,2.58,1.56,0.39,0.0,0.0,0,0,0.0,0.0,0.0,0.0,0.04,0.0,0.02,0.024,0.0,0.0,0,0,1348.0,,1.0,0.0,,1.0,,1,723,163.771055,437.37659,,,
16.92,11.56,2.58,1.56,0.39,0.0,0.0,0,0,0.0,0.0,0.0,0.0,0.04,0.0,0.02,0.024,0.0,0.0,0,0,1348.0,,1.0,0.0,,1.0,,1,773,134.351105,426.589275,39.0,,
16.92,11.56,2.58,1.56,0.39,0.0,0.0,0,0,0.0,0.0,0.0,0.0,0.04,0.0,0.02,0.024,0.0,0.0,0,0,1348.0,,1.0,0.0,,1.0,,1,823,126.505785,405.014645,43.0,,
16.92,11.56,2.58,1.56,0.39,0.0,0.0,0,0,0.0,0.0,0.0,0.0,0.04,0.0,0.02,0.024,0.0,0.0,0,0,1348.0,,1.0,0.0,,1.0,,1,873,136.312435,389.324005,44.0,,
16.92,11.56,2.58,1.56,0.39,0.0,0.0,0,0,0.0,0.0,0.0,0.0,0.04,0.0,0.02,0.024,0.0,0.0,0,0,1348.0,,1.0,0.0,,1.0,,1,923,108.853815,362.84605,41.0,,
16.57,11.21,2.54,1.51,0.42,0.0,0.0,0,0,0.0,0.0,0.0,0.0,0.05,0.0,0.027,0.012,0.0,0.0,0,0,1348.0,,0.0,1.0,,1.0,,1,293,206.920315,553.09506,67.0,,
16.57,11.21,2.54,1.51,0.42,0.0,0.0,0,0,0.0,0.0,0.0,0.0,0.05,0.0,0.027,0.012,0.0,0.0,0,0,1348.0,,0.0,1.0,,1.0,,1,373,161.809725,490.3325,53.0,,
16.57,11.21,2.54,1.51,0.42,0.0,0.0,0,0,0.0,0.0,0.0,0.0,0.05,0.0,0.027,0.012,0.0,0.0,0,0,1348.0,,0.0,1.0,,1.0,,1,473,143.17709,464.83521,47.0,,
16.57,11.21,2.54,1.51,0.42,0.0,0.0,0,0,0.0,0.0,0.0,0.0,0.05,0.0,0.027,0.012,0.0,0.0,0,0,1348.0,,0.0,1.0,,1.0,,1,573,121.60246,452.086565,46.0,,
16.57,11.21,2.54,1.51,0.42,0.0,0.0,0,0,0.0,0.0,0.0,0.0,0.05,0.0,0.027,0.012,0.0,0.0,0,0,1348.0,,0.0,1.0,,1.0,,1,673,122.583125,452.086565,48.0,,
16.57,11.21,2.54,1.51,0.42,0.0,0.0,0,0,0.0,0.0,0.0,0.0,0.05,0.0,0.027,0.012,0.0,0.0,0,0,1348.0,,0.0,1.0,,1.0,,1,773,113.75714,436.395925,48.0,,
16.57,11.21,2.54,1.51,0.42,0.0,0.0,0,0,0.0,0.0,0.0,0.0,0.05,0.0,0.027,0.012,0.0,0.0,0,0,1348.0,,0.0,1.0,,1.0,,1,823,107.87315,419.72462,47.0,,
16.57,11.21,2.54,1.51,0.42,0.0,0.0,0,0,0.0,0.0,0.0,0.0,0.05,0.0,0.027,0.012,0.0,0.0,0,0,1348.0,,0.0,1.0,,1.0,,1,873,103.95049,404.03398,45.0,,
16.57,11.21,2.54,1.51,0.42,0.0,0.0,0,0,0.0,0.0,0.0,0.0,0.05,0.0,0.027,0.012,0.0,0.0,0,0,1348.0,,0.0,1.0,,1.0,,1,923,101.98916,356.96206,46.0,,
16.57,11.21,2.54,1.51,0.42,0.0,0.0,0,0,0.0,0.0,0.0,0.0,0.05,0.0,0.027,0.012,0.0,0.0,0,0,1348.0,,0.0,1.0,,1.0,,1,973,101.98916,308.909475,52.0,,
16.73,11.39,2.56,1.62,0.57,0.0,0.0,0,0,0.0,0.0,0.0,0.0,0.04,0.0,0.026,0.006,0.0,0.0,0,0,1348.0,,0.0,1.0,,1.0,,1,293,219.66896,561.921045,64.0,,
16.73,11.39,2.56,1.62,0.57,0.0,0.0,0,0,0.0,0.0,0.0,0.0,0.04,0.0,0.026,0.006,0.0,0.0,0,0,1348.0,,0.0,1.0,,1.0,,1,373,176.5197,492.29383,52.0,,
16.73,11.39,2.56,1.62,0.57,0.0,0.0,0,0,0.0,0.0,0.0,0.0,0.04,0.0,0.026,0.006,0.0,0.0,0,0,1348.0,,0.0,1.0,,1.0,,1,473,141.21576,456.009225,49.0,,
16.73,11.39,2.56,1.62,0.57,0.0,0.0,0,0,0.0,0.0,0.0,0.0,0.04,0.0,0.026,0.006,0.0,0.0,0,0,1348.0,,0.0,1.0,,1.0,,1,573,140.235095,454.047895,45.0,,
16.73,11.39,2.56,1.62,0.57,0.0,0.0,0,0,0.0,0.0,0.0,0.0,0.04,0.0,0.026,0.006,0.0,0.0,0,0,1348.0,,0.0,1.0,,1.0,,1,673,132.389775,449.14457,44.0,,
16.73,11.39,2.56,1.62,0.57,0.0,0.0,0,0,0.0,0.0,0.0,0.0,0.04,0.0,0.026,0.006,0.0,0.0,0,0,1348.0,,0.0,1.0,,1.0,,1,773,118.660465,438.357255,45.0,,
16.73,11.39,2.56,1.62,0.57,0.0,0.0,0,0,0.0,0.0,0.0,0.0,0.04,0.0,0.026,0.006,0.0,0.0,0,0,1348.0,,0.0,1.0,,1.0,,1,823,115.71847,418.743955,46.0,,
16.73,11.39,2.56,1.62,0.57,0.0,0.0,0,0,0.0,0.0,0.0,0.0,0.04,0.0,0.026,0.006,0.0,0.0,0,0,1348.0,,0.0,1.0,,1.0,,1,873,114.737805,397.169325,55.0,,
16.73,11.39,2.56,1.62,0.57,0.0,0.0,0,0,0.0,0.0,0.0,0.0,0.04,0.0,0.026,0.006,0.0,0.0,0,0,1348.0,,0.0,1.0,,1.0,,1,923,110.815145,352.058735,59.0,,
16.73,11.39,2.56,1.62,0.57,0.0,0.0,0,0,0.0,0.0,0.0,0.0,0.04,0.0,0.026,0.006,0.0,0.0,0,0,1348.0,,0.0,1.0,,1.0,,1,973,104.931155,309.89014,69.0,,
16.8,11.23,2.43,1.45,0.3,0.0,0.0,0,0,0.0,0.0,0.0,0.0,0.05,0.0,0.024,0.011,0.0,0.0,0,0,1348.0,,0.0,1.0,,1.0,,1,293,220.649625,565.843705,61.5,,
16.8,11.23,2.43,1.45,0.3,0.0,0.0,0,0,0.0,0.0,0.0,0.0,0.05,0.0,0.024,0.011,0.0,0.0,0,0,1348.0,,0.0,1.0,,1.0,,1,373,170.63571,494.25516,53.0,,
16.8,11.23,2.43,1.45,0.3,0.0,0.0,0,0,0.0,0.0,0.0,0.0,0.05,0.0,0.024,0.011,0.0,0.0,0,0,1348.0,,0.0,1.0,,1.0,,1,473,145.13842,456.98989,48.5,,
16.8,11.23,2.43,1.45,0.3,0.0,0.0,0,0,0.0,0.0,0.0,0.0,0.05,0.0,0.024,0.011,0.0,0.0,0,0,1348.0,,0.0,1.0,,1.0,,1,573,132.389775,458.95122,44.0,,
16.8,11.23,2.43,1.45,0.3,0.0,0.0,0,0,0.0,0.0,0.0,0.0,0.05,0.0,0.024,0.011,0.0,0.0,0,0,1348.0,,0.0,1.0,,1.0,,1,673,127.48645,456.98989,48.5,,
16.8,11.23,2.43,1.45,0.3,0.0,0.0,0,0,0.0,0.0,0.0,0.0,0.05,0.0,0.024,0.011,0.0,0.0,0,0,1348.0,,0.0,1.0,,1.0,,1,773,118.660465,434.434595,43.5,,
16.8,11.23,2.43,1.45,0.3,0.0,0.0,0,0,0.0,0.0,0.0,0.0,0.05,0.0,0.024,0.011,0.0,0.0,0,0,1348.0,,0.0,1.0,,1.0,,1,823,113.75714,415.80196,45.5,,
16.8,11.23,2.43,1.45,0.3,0.0,0.0,0,0,0.0,0.0,0.0,0.0,0.05,0.0,0.024,0.011,0.0,0.0,0,0,1348.0,,0.0,1.0,,1.0,,1,873,112.776475,398.14999,45.0,,
16.8,11.23,2.43,1.45,0.3,0.0,0.0,0,0,0.0,0.0,0.0,0.0,0.05,0.0,0.024,0.011,0.0,0.0,0,0,1348.0,,0.0,1.0,,1.0,,1,923,106.892485,347.15541,52.0,,
16.8,11.23,2.43,1.45,0.3,0.0,0.0,0,0,0.0,0.0,0.0,0.0,0.05,0.0,0.024,0.011,0.0,0.0,0,0,1348.0,,0.0,1.0,,1.0,,1,973,104.931155,304.00615,53.0,,
16.9,11.45,2.6,1.41,0.55,0.0,0.0,0,0,0.0,0.0,0.0,0.0,0.045,0.0,0.03,0.005,0.0,0.0,0,0,1348.0,,0.0,1.0,,1.0,,1,293,212.804305,560.94038,61.0,,
16.9,11.45,2.6,1.41,0.55,0.0,0.0,0,0,0.0,0.0,0.0,0.0,0.045,0.0,0.03,0.005,0.0,0.0,0,0,1348.0,,0.0,1.0,,1.0,,1,373,169.655045,499.158485,51.5,,
16.9,11.45,2.6,1.41,0.55,0.0,0.0,0,0,0.0,0.0,0.0,0.0,0.045,0.0,0.03,0.005,0.0,0.0,0,0,1348.0,,0.0,1.0,,1.0,,1,473,140.235095,462.87388,48.5,,
16.9,11.45,2.6,1.41,0.55,0.0,0.0,0,0,0.0,0.0,0.0,0.0,0.045,0.0,0.03,0.005,0.0,0.0,0,0,1348.0,,0.0,1.0,,1.0,,1,773,112.776475,438.357255,45.0,,
16.9,11.45,2.6,1.41,0.55,0.0,0.0,0,0,0.0,0.0,0.0,0.0,0.045,0.0,0.03,0.005,0.0,0.0,0,0,1348.0,,0.0,1.0,,1.0,,1,823,109.83448,416.782625,43.0,,
16.9,11.45,2.6,1.41,0.55,0.0,0.0,0,0,0.0,0.0,0.0,0.0,0.045,0.0,0.03,0.005,0.0,0.0,0,0,1348.0,,0.0,1.0,,1.0,,1,873,107.87315,401.091985,56.0,,
16.9,11.45,2.6,1.41,0.55,0.0,0.0,0,0,0.0,0.0,0.0,0.0,0.045,0.0,0.03,0.005,0.0,0.0,0,0,1348.0,,0.0,1.0,,1.0,,1,923,107.87315,362.84605,50.5,,
16.9,11.45,2.6,1.41,0.55,0.0,0.0,0,0,0.0,0.0,0.0,0.0,0.045,0.0,0.03,0.005,0.0,0.0,0,0,1348.0,,0.0,1.0,,1.0,,1,973,101.008495,308.909475,52.5,,
16.98,11.17,2.49,1.42,0.48,0.0,0.0,0,0,0.0,0.0,0.0,0.0,0.05,0.0,0.022,0.017,0.0,0.0,0,0,1348.0,,0.0,1.0,,1.0,,1,293,230.456275,578.59235,56.0,,
16.98,11.17,2.49,1.42,0.48,0.0,0.0,0,0,0.0,0.0,0.0,0.0,0.05,0.0,0.022,0.017,0.0,0.0,0,0,1348.0,,0.0,1.0,,1.0,,1,373,190.24901,513.86846,52.0,,
16.98,11.17,2.49,1.42,0.48,0.0,0.0,0,0,0.0,0.0,0.0,0.0,0.05,0.0,0.022,0.017,0.0,0.0,0,0,1348.0,,0.0,1.0,,1.0,,1,473,152.98374,469.738535,44.5,,
16.98,11.17,2.49,1.42,0.48,0.0,0.0,0,0,0.0,0.0,0.0,0.0,0.05,0.0,0.022,0.017,0.0,0.0,0,0,1348.0,,0.0,1.0,,1.0,,1,573,140.235095,463.854545,41.0,,
16.98,11.17,2.49,1.42,0.48,0.0,0.0,0,0,0.0,0.0,0.0,0.0,0.05,0.0,0.022,0.017,0.0,0.0,0,0,1348.0,,0.0,1.0,,1.0,,1,673,136.312435,458.95122,44.0,,
16.98,11.17,2.49,1.42,0.48,0.0,0.0,0,0,0.0,0.0,0.0,0.0,0.05,0.0,0.022,0.017,0.0,0.0,0,0,1348.0,,0.0,1.0,,1.0,,1,773,123.56379,443.26058,45.5,,
16.98,11.17,2.49,1.42,0.48,0.0,0.0,0,0,0.0,0.0,0.0,0.0,0.05,0.0,0.022,0.017,0.0,0.0,0,0,1348.0,,0.0,1.0,,1.0,,1,823,120.621795,419.72462,45.0,,
16.98,11.17,2.49,1.42,0.48,0.0,0.0,0,0,0.0,0.0,0.0,0.0,0.05,0.0,0.022,0.017,0.0,0.0,0,0,1348.0,,0.0,1.0,,1.0,,1,873,114.737805,393.246665,46.0,,
16.98,11.17,2.49,1.42,0.48,0.0,0.0,0,0,0.0,0.0,0.0,0.0,0.05,0.0,0.022,0.017,0.0,0.0,0,0,1348.0,,0.0,1.0,,1.0,,1,923,108.853815,355.981395,51.0,,
16.98,11.17,2.49,1.42,0.48,0.0,0.0,0,0,0.0,0.0,0.0,0.0,0.05,0.0,0.022,0.017,0.0,0.0,0,0,1348.0,,0.0,1.0,,1.0,,1,973,109.83448,361.865385,53.5,,
16.81,11.06,2.45,1.53,0.47,0.0,0.0,0,0,0.0,0.0,0.0,0.0,0.04,0.0,0.027,0.009,0.0,0.0,0,0,1348.0,,0.0,1.0,,1.0,,1,293,207.90098,554.075725,63.5,,
16.81,11.06,2.45,1.53,0.47,0.0,0.0,0,0,0.0,0.0,0.0,0.0,0.04,0.0,0.027,0.009,0.0,0.0,0,0,1348.0,,0.0,1.0,,1.0,,1,373,164.75172,486.40984,53.0,,
16.81,11.06,2.45,1.53,0.47,0.0,0.0,0,0,0.0,0.0,0.0,0.0,0.04,0.0,0.027,0.009,0.0,0.0,0,0,1348.0,,0.0,1.0,,1.0,,1,473,139.25443,450.125235,49.0,,
16.81,11.06,2.45,1.53,0.47,0.0,0.0,0,0,0.0,0.0,0.0,0.0,0.04,0.0,0.027,0.009,0.0,0.0,0,0,1348.0,,0.0,1.0,,1.0,,1,573,125.52512,435.41526,45.0,,
16.81,11.06,2.45,1.53,0.47,0.0,0.0,0,0,0.0,0.0,0.0,0.0,0.04,0.0,0.027,0.009,0.0,0.0,0,0,1348.0,,0.0,1.0,,1.0,,1,673,119.64113,445.22191,45.5,,
16.81,11.06,2.45,1.53,0.47,0.0,0.0,0,0,0.0,0.0,0.0,0.0,0.04,0.0,0.027,0.009,0.0,0.0,0,0,1348.0,,0.0,1.0,,1.0,,1,773,113.75714,420.705285,44.0,,
16.81,11.06,2.45,1.53,0.47,0.0,0.0,0,0,0.0,0.0,0.0,0.0,0.04,0.0,0.027,0.009,0.0,0.0,0,0,1348.0,,0.0,1.0,,1.0,,1,823,107.87315,403.053315,50.5,,
16.81,11.06,2.45,1.53,0.47,0.0,0.0,0,0,0.0,0.0,0.0,0.0,0.04,0.0,0.027,0.009,0.0,0.0,0,0,1348.0,,0.0,1.0,,1.0,,1,873,102.969825,379.517355,45.5,,
16.81,11.06,2.45,1.53,0.47,0.0,0.0,0,0,0.0,0.0,0.0,0.0,0.04,0.0,0.027,0.009,0.0,0.0,0,0,1348.0,,0.0,1.0,,1.0,,1,923,98.0665,337.34876,41.0,,
16.81,11.06,2.45,1.53,0.47,0.0,0.0,0,0,0.0,0.0,0.0,0.0,0.04,0.0,0.027,0.009,0.0,0.0,0,0,1348.0,,0.0,1.0,,1.0,,1,973,100.02783,298.12216,55.5,,
16.82,11.13,2.47,1.5,0.34,0.0,0.0,0,0,0.0,0.0,0.0,0.0,0.045,0.0,0.025,0.01,0.0,0.0,0,0,1348.0,,0.0,1.0,,1.0,,1,293,200.05566,547.21107,60.0,,
16.82,11.13,2.47,1.5,0.34,0.0,0.0,0,0,0.0,0.0,0.0,0.0,0.045,0.0,0.025,0.01,0.0,0.0,0,0,1348.0,,0.0,1.0,,1.0,,1,373,164.75172,490.3325,52.0,,
16.82,11.13,2.47,1.5,0.34,0.0,0.0,0,0,0.0,0.0,0.0,0.0,0.045,0.0,0.025,0.01,0.0,0.0,0,0,1348.0,,0.0,1.0,,1.0,,1,473,138.273765,445.22191,48.5,,
16.82,11.13,2.47,1.5,0.34,0.0,0.0,0,0,0.0,0.0,0.0,0.0,0.045,0.0,0.025,0.01,0.0,0.0,0,0,1348.0,,0.0,1.0,,1.0,,1,573,126.505785,447.18324,45.5,,
16.82,11.13,2.47,1.5,0.34,0.0,0.0,0,0,0.0,0.0,0.0,0.0,0.045,0.0,0.025,0.01,0.0,0.0,0,0,1348.0,,0.0,1.0,,1.0,,1,673,115.71847,438.357255,45.5,,
16.82,11.13,2.47,1.5,0.34,0.0,0.0,0,0,0.0,0.0,0.0,0.0,0.045,0.0,0.025,0.01,0.0,0.0,0,0,1348.0,,0.0,1.0,,1.0,,1,773,107.87315,415.80196,43.5,,
16.82,11.13,2.47,1.5,0.34,0.0,0.0,0,0,0.0,0.0,0.0,0.0,0.045,0.0,0.025,0.01,0.0,0.0,0,0,1348.0,,0.0,1.0,,1.0,,1,823,109.83448,407.95664,45.0,,
16.82,11.13,2.47,1.5,0.34,0.0,0.0,0,0,0.0,0.0,0.0,0.0,0.045,0.0,0.025,0.01,0.0,0.0,0,0,1348.0,,0.0,1.0,,1.0,,1,873,101.008495,376.57536,46.5,,
16.82,11.13,2.47,1.5,0.34,0.0,0.0,0,0,0.0,0.0,0.0,0.0,0.045,0.0,0.025,0.01,0.0,0.0,0,0,1348.0,,0.0,1.0,,1.0,,1,923,95.124505,340.290755,55.0,,
16.82,11.13,2.47,1.5,0.34,0.0,0.0,0,0,0.0,0.0,0.0,0.0,0.045,0.0,0.025,0.01,0.0,0.0,0,0,1348.0,,0.0,1.0,,1.0,,1,973,96.10517,297.141495,62.0,,
17.06,11.23,2.5,1.53,0.5,0.0,0.0,0,0,0.0,0.0,0.0,0.0,0.05,0.0,0.02,0.012,0.0,0.0,0,0,1348.0,,0.0,1.0,,1.0,,1,293,227.51428,566.82437,59.0,,
17.06,11.23,2.5,1.53,0.5,0.0,0.0,0,0,0.0,0.0,0.0,0.0,0.05,0.0,0.02,0.012,0.0,0.0,0,0,1348.0,,0.0,1.0,,1.0,,1,373,182.40369,507.98447,51.0,,
17.06,11.23,2.5,1.53,0.5,0.0,0.0,0,0,0.0,0.0,0.0,0.0,0.05,0.0,0.02,0.012,0.0,0.0,0,0,1348.0,,0.0,1.0,,1.0,,1,473,153.964405,464.83521,47.5,,
17.06,11.23,2.5,1.53,0.5,0.0,0.0,0,0,0.0,0.0,0.0,0.0,0.05,0.0,0.02,0.012,0.0,0.0,0,0,1348.0,,0.0,1.0,,1.0,,1,573,145.13842,461.893215,45.0,,
17.06,11.23,2.5,1.53,0.5,0.0,0.0,0,0,0.0,0.0,0.0,0.0,0.05,0.0,0.02,0.012,0.0,0.0,0,0,1348.0,,0.0,1.0,,1.0,,1,673,131.40911,454.047895,43.0,,
17.06,11.23,2.5,1.53,0.5,0.0,0.0,0,0,0.0,0.0,0.0,0.0,0.05,0.0,0.02,0.012,0.0,0.0,0,0,1348.0,,0.0,1.0,,1.0,,1,773,125.52512,432.473265,43.5,,
17.06,11.23,2.5,1.53,0.5,0.0,0.0,0,0,0.0,0.0,0.0,0.0,0.05,0.0,0.02,0.012,0.0,0.0,0,0,1348.0,,0.0,1.0,,1.0,,1,823,121.60246,420.705285,45.5,,
17.06,11.23,2.5,1.53,0.5,0.0,0.0,0,0,0.0,0.0,0.0,0.0,0.05,0.0,0.02,0.012,0.0,0.0,0,0,1348.0,,0.0,1.0,,1.0,,1,873,115.71847,395.207995,49.0,,
17.06,11.23,2.5,1.53,0.5,0.0,0.0,0,0,0.0,0.0,0.0,0.0,0.05,0.0,0.02,0.012,0.0,0.0,0,0,1348.0,,0.0,1.0,,1.0,,1,923,117.6798,361.865385,49.0,,
17.06,11.23,2.5,1.53,0.5,0.0,0.0,0,0,0.0,0.0,0.0,0.0,0.05,0.0,0.02,0.012,0.0,0.0,0,0,1348.0,,0.0,1.0,,1.0,,1,973,109.83448,316.754795,56.5,,
16.74,11.05,2.42,1.55,0.48,0.0,0.0,0,0,0.0,0.0,0.0,0.0,0.06,0.0,0.023,0.009,0.0,0.0,0,0,1348.0,,0.0,1.0,,1.0,,1,293,228.494945,566.82437,61.0,,
16.74,11.05,2.42,1.55,0.48,0.0,0.0,0,0,0.0,0.0,0.0,0.0,0.06,0.0,0.023,0.009,0.0,0.0,0,0,1348.0,,0.0,1.0,,1.0,,1,373,183.384355,507.98447,51.0,,
16.74,11.05,2.42,1.55,0.48,0.0,0.0,0,0,0.0,0.0,0.0,0.0,0.06,0.0,0.023,0.009,0.0,0.0,0,0,1348.0,,0.0,1.0,,1.0,,1,473,152.98374,464.83521,44.5,,
16.74,11.05,2.42,1.55,0.48,0.0,0.0,0,0,0.0,0.0,0.0,0.0,0.06,0.0,0.023,0.009,0.0,0.0,0,0,1348.0,,0.0,1.0,,1.0,,1,573,139.25443,461.893215,45.0,,
16.74,11.05,2.42,1.55,0.48,0.0,0.0,0,0,0.0,0.0,0.0,0.0,0.06,0.0,0.023,0.009,0.0,0.0,0,0,1348.0,,0.0,1.0,,1.0,,1,673,129.44778,454.047895,44.0,,
16.74,11.05,2.42,1.55,0.48,0.0,0.0,0,0,0.0,0.0,0.0,0.0,0.06,0.0,0.023,0.009,0.0,0.0,0,0,1348.0,,0.0,1.0,,1.0,,1,773,120.621795,432.473265,43.5,,
16.74,11.05,2.42,1.55,0.48,0.0,0.0,0,0,0.0,0.0,0.0,0.0,0.06,0.0,0.023,0.009,0.0,0.0,0,0,1348.0,,0.0,1.0,,1.0,,1,823,123.56379,420.705285,43.0,,
16.74,11.05,2.42,1.55,0.48,0.0,0.0,0,0,0.0,0.0,0.0,0.0,0.06,0.0,0.023,0.009,0.0,0.0,0,0,1348.0,,0.0,1.0,,1.0,,1,873,114.737805,395.207995,47.5,,
16.74,11.05,2.42,1.55,0.48,0.0,0.0,0,0,0.0,0.0,0.0,0.0,0.06,0.0,0.023,0.009,0.0,0.0,0,0,1348.0,,0.0,1.0,,1.0,,1,923,115.71847,361.865385,48.5,,
16.74,11.05,2.42,1.55,0.48,0.0,0.0,0,0,0.0,0.0,0.0,0.0,0.06,0.0,0.023,0.009,0.0,0.0,0,0,1348.0,,0.0,1.0,,1.0,,1,973,106.892485,316.754795,51.0,,
16.7,11.5,2.62,1.52,0.3,0.0,0.0,0,0,0.0,0.0,0.0,0.0,0.06,0.0,0.025,0.017,0.0,0.0,0,0,1348.0,,0.0,1.0,,1.0,,1,293,194.17167,537.40442,65.0,,
16.7,11.5,2.62,1.52,0.3,0.0,0.0,0,0,0.0,0.0,0.0,0.0,0.06,0.0,0.025,0.017,0.0,0.0,0,0,1348.0,,0.0,1.0,,1.0,,1,373,166.71305,494.25516,58.0,,
16.7,11.5,2.62,1.52,0.3,0.0,0.0,0,0,0.0,0.0,0.0,0.0,0.06,0.0,0.025,0.017,0.0,0.0,0,0,1348.0,,0.0,1.0,,1.0,,1,473,131.40911,448.163905,50.0,,
16.7,11.5,2.62,1.52,0.3,0.0,0.0,0,0,0.0,0.0,0.0,0.0,0.06,0.0,0.025,0.017,0.0,0.0,0,0,1348.0,,0.0,1.0,,1.0,,1,573,115.71847,427.56994,48.0,,
16.7,11.5,2.62,1.52,0.3,0.0,0.0,0,0,0.0,0.0,0.0,0.0,0.06,0.0,0.025,0.017,0.0,0.0,0,0,1348.0,,0.0,1.0,,1.0,,1,673,112.776475,415.80196,42.0,,
16.7,11.5,2.62,1.52,0.3,0.0,0.0,0,0,0.0,0.0,0.0,0.0,0.06,0.0,0.025,0.017,0.0,0.0,0,0,1348.0,,0.0,1.0,,1.0,,1,773,109.83448,408.937305,48.0,,
16.7,11.5,2.62,1.52,0.3,0.0,0.0,0,0,0.0,0.0,0.0,0.0,0.06,0.0,0.025,0.017,0.0,0.0,0,0,1348.0,,0.0,1.0,,1.0,,1,823,104.931155,392.266,44.0,,
16.7,11.5,2.62,1.52,0.3,0.0,0.0,0,0,0.0,0.0,0.0,0.0,0.06,0.0,0.025,0.017,0.0,0.0,0,0,1348.0,,0.0,1.0,,1.0,,1,873,100.02783,367.749375,45.0,,
16.7,11.5,2.62,1.52,0.3,0.0,0.0,0,0,0.0,0.0,0.0,0.0,0.06,0.0,0.025,0.017,0.0,0.0,0,0,1348.0,,0.0,1.0,,1.0,,1,973,104.931155,279.489525,53.0,,
17.45,11.48,2.62,1.5,0.37,0.0,0.0,0,0,0.0,0.0,0.0,0.0,0.05,0.0,0.032,0.023,0.0,0.0,0,0,1348.0,,0.0,1.0,,1.0,,1,293,222.610955,561.921045,70.0,,
17.45,11.48,2.62,1.5,0.37,0.0,0.0,0,0,0.0,0.0,0.0,0.0,0.05,0.0,0.032,0.023,0.0,0.0,0,0,1348.0,,0.0,1.0,,1.0,,1,523,135.33177,452.086565,47.0,,
17.45,11.48,2.62,1.5,0.37,0.0,0.0,0,0,0.0,0.0,0.0,0.0,0.05,0.0,0.032,0.023,0.0,0.0,0,0,1348.0,,0.0,1.0,,1.0,,1,573,144.157755,450.125235,,,
17.45,11.48,2.62,1.5,0.37,0.0,0.0,0,0,0.0,0.0,0.0,0.0,0.05,0.0,0.032,0.023,0.0,0.0,0,0,1348.0,,0.0,1.0,,1.0,,1,623,135.33177,454.047895,,,
17.45,11.48,2.62,1.5,0.37,0.0,0.0,0,0,0.0,0.0,0.0,0.0,0.05,0.0,0.032,0.023,0.0,0.0,0,0,1348.0,,0.0,1.0,,1.0,,1,673,157.887065,456.009225,,,
17.45,11.48,2.62,1.5,0.37,0.0,0.0,0,0,0.0,0.0,0.0,0.0,0.05,0.0,0.032,0.023,0.0,0.0,0,0,1348.0,,0.0,1.0,,1.0,,1,723,119.64113,440.318585,50.0,,
17.45,11.48,2.62,1.5,0.37,0.0,0.0,0,0,0.0,0.0,0.0,0.0,0.05,0.0,0.032,0.023,0.0,0.0,0,0,1348.0,,0.0,1.0,,1.0,,1,773,111.79581,428.550605,45.0,,
17.45,11.48,2.62,1.5,0.37,0.0,0.0,0,0,0.0,0.0,0.0,0.0,0.05,0.0,0.032,0.023,0.0,0.0,0,0,1348.0,,0.0,1.0,,1.0,,1,823,120.621795,414.821295,48.0,,
17.45,11.48,2.62,1.5,0.37,0.0,0.0,0,0,0.0,0.0,0.0,0.0,0.05,0.0,0.032,0.023,0.0,0.0,0,0,1348.0,,0.0,1.0,,1.0,,1,873,118.660465,398.14999,51.0,,
17.45,11.48,2.62,1.5,0.37,0.0,0.0,0,0,0.0,0.0,0.0,0.0,0.05,0.0,0.032,0.023,0.0,0.0,0,0,1348.0,,0.0,1.0,,1.0,,1,923,109.83448,354.020065,,,
16.36,10.68,2.41,1.53,0.36,0.0,0.0,0,0,0.0,0.0,0.0,0.0,0.07,0.0,0.025,0.012,0.0,0.0,0,0,1348.0,,1.0,0.0,,1.0,,1,293,241.24359,551.13373,63.0,,
16.36,10.68,2.41,1.53,0.36,0.0,0.0,0,0,0.0,0.0,0.0,0.0,0.07,0.0,0.025,0.012,0.0,0.0,0,0,1348.0,,1.0,0.0,,1.0,,1,523,173.577705,431.4926,49.0,,
16.36,10.68,2.41,1.53,0.36,0.0,0.0,0,0,0.0,0.0,0.0,0.0,0.07,0.0,0.025,0.012,0.0,0.0,0,0,1348.0,,1.0,0.0,,1.0,,1,573,156.9064,434.434595,50.0,,
16.36,10.68,2.41,1.53,0.36,0.0,0.0,0,0,0.0,0.0,0.0,0.0,0.07,0.0,0.025,0.012,0.0,0.0,0,0,1348.0,,1.0,0.0,,1.0,,1,623,157.887065,441.29925,50.0,,
16.36,10.68,2.41,1.53,0.36,0.0,0.0,0,0,0.0,0.0,0.0,0.0,0.07,0.0,0.025,0.012,0.0,0.0,0,0,1348.0,,1.0,0.0,,1.0,,1,673,148.080415,435.41526,48.0,,
16.36,10.68,2.41,1.53,0.36,0.0,0.0,0,0,0.0,0.0,0.0,0.0,0.07,0.0,0.025,0.012,0.0,0.0,0,0,1348.0,,1.0,0.0,,1.0,,1,723,150.041745,437.37659,46.0,,
16.36,10.68,2.41,1.53,0.36,0.0,0.0,0,0,0.0,0.0,0.0,0.0,0.07,0.0,0.025,0.012,0.0,0.0,0,0,1348.0,,1.0,0.0,,1.0,,1,773,147.09975,424.627945,46.0,,
16.36,10.68,2.41,1.53,0.36,0.0,0.0,0,0,0.0,0.0,0.0,0.0,0.07,0.0,0.025,0.012,0.0,0.0,0,0,1348.0,,1.0,0.0,,1.0,,1,823,144.157755,411.8793,42.0,,
16.36,10.68,2.41,1.53,0.36,0.0,0.0,0,0,0.0,0.0,0.0,0.0,0.07,0.0,0.025,0.012,0.0,0.0,0,0,1348.0,,1.0,0.0,,1.0,,1,873,131.40911,383.440015,55.0,,
16.36,10.68,2.41,1.53,0.36,0.0,0.0,0,0,0.0,0.0,0.0,0.0,0.07,0.0,0.025,0.012,0.0,0.0,0,0,1348.0,,1.0,0.0,,1.0,,1,923,143.17709,368.73004,55.0,,
17.36,11.48,2.65,1.67,0.4,0.0,0.0,0,0,0.0,0.0,0.0,0.0,0.04,0.0,0.025,0.02,0.0,0.0,0,0,1323.0,120.0,1.0,0.0,,1.0,,1,293,270.66354,594.28299,,,
17.36,11.48,2.65,1.67,0.4,0.0,0.0,0,0,0.0,0.0,0.0,0.0,0.04,0.0,0.025,0.02,0.0,0.0,0,0,1323.0,120.0,1.0,0.0,,1.0,,1,373,228.494945,534.462425,,,
17.36,11.48,2.65,1.67,0.4,0.0,0.0,0,0,0.0,0.0,0.0,0.0,0.04,0.0,0.025,0.02,0.0,0.0,0,0,1323.0,120.0,1.0,0.0,,1.0,,1,473,198.09433,496.21649,,,
17.36,11.48,2.65,1.67,0.4,0.0,0.0,0,0,0.0,0.0,0.0,0.0,0.04,0.0,0.025,0.02,0.0,0.0,0,0,1323.0,120.0,1.0,0.0,,1.0,,1,573,187.307015,478.56452,,,
17.36,11.48,2.65,1.67,0.4,0.0,0.0,0,0,0.0,0.0,0.0,0.0,0.04,0.0,0.025,0.02,0.0,0.0,0,0,1323.0,120.0,1.0,0.0,,1.0,,1,623,179.461695,473.661195,,,
17.36,11.48,2.65,1.67,0.4,0.0,0.0,0,0,0.0,0.0,0.0,0.0,0.04,0.0,0.025,0.02,0.0,0.0,0,0,1323.0,120.0,1.0,0.0,,1.0,,1,673,179.461695,470.7192,,,
17.36,11.48,2.65,1.67,0.4,0.0,0.0,0,0,0.0,0.0,0.0,0.0,0.04,0.0,0.025,0.02,0.0,0.0,0,0,1323.0,120.0,1.0,0.0,,1.0,,1,773,158.86773,461.893215,,,
17.36,11.48,2.65,1.67,0.4,0.0,0.0,0,0,0.0,0.0,0.0,0.0,0.04,0.0,0.025,0.02,0.0,0.0,0,0,1323.0,120.0,1.0,0.0,,1.0,,1,873,152.98374,430.511935,,,
17.36,11.48,2.65,1.67,0.4,0.0,0.0,0,0,0.0,0.0,0.0,0.0,0.04,0.0,0.025,0.02,0.0,0.0,0,0,1323.0,120.0,1.0,0.0,,1.0,,1,923,142.196425,392.266,,,
17.36,11.48,2.65,1.67,0.4,0.0,0.0,0,0,0.0,0.0,0.0,0.0,0.04,0.0,0.025,0.02,0.0,0.0,0,0,1323.0,120.0,1.0,0.0,,1.0,,1,973,140.235095,349.11674,,,
17.32,11.76,2.45,1.54,0.43,0.0,0.0,0,0,0.0,0.0,0.0,0.0,0.04,0.0,0.024,0.023,0.0,0.0,0,0,1373.0,1800.0,,,,2.0,,1,293,187.307015,551.13373,72.3,,
17.32,11.76,2.45,1.54,0.43,0.0,0.0,0,0,0.0,0.0,0.0,0.0,0.04,0.0,0.024,0.023,0.0,0.0,0,0,1373.0,1800.0,,,,2.0,,1,373,153.964405,491.313165,60.2,,
17.32,11.76,2.45,1.54,0.43,0.0,0.0,0,0,0.0,0.0,0.0,0.0,0.04,0.0,0.024,0.023,0.0,0.0,0,0,1373.0,1800.0,,,,2.0,,1,423,145.13842,472.68053,55.6,,
17.32,11.76,2.45,1.54,0.43,0.0,0.0,0,0,0.0,0.0,0.0,0.0,0.04,0.0,0.024,0.023,0.0,0.0,0,0,1373.0,1800.0,,,,2.0,,1,473,128.467115,456.98989,51.2,,
17.32,11.76,2.45,1.54,0.43,0.0,0.0,0,0,0.0,0.0,0.0,0.0,0.04,0.0,0.024,0.023,0.0,0.0,0,0,1373.0,1800.0,,,,2.0,,1,523,101.98916,451.1059,46.0,,
17.32,11.76,2.45,1.54,0.43,0.0,0.0,0,0,0.0,0.0,0.0,0.0,0.04,0.0,0.024,0.023,0.0,0.0,0,0,1373.0,1800.0,,,,2.0,,1,573,117.6798,448.163905,44.8,,
17.32,11.76,2.45,1.54,0.43,0.0,0.0,0,0,0.0,0.0,0.0,0.0,0.04,0.0,0.024,0.023,0.0,0.0,0,0,1373.0,1800.0,,,,2.0,,1,623,112.776475,451.1059,47.0,,
17.32,11.76,2.45,1.54,0.43,0.0,0.0,0,0,0.0,0.0,0.0,0.0,0.04,0.0,0.024,0.023,0.0,0.0,0,0,1373.0,1800.0,,,,2.0,,1,673,104.931155,448.163905,44.2,,
17.32,11.76,2.45,1.54,0.43,0.0,0.0,0,0,0.0,0.0,0.0,0.0,0.04,0.0,0.024,0.023,0.0,0.0,0,0,1373.0,1800.0,,,,2.0,,1,773,97.085835,426.589275,39.1,,
17.32,11.76,2.45,1.54,0.43,0.0,0.0,0,0,0.0,0.0,0.0,0.0,0.04,0.0,0.024,0.023,0.0,0.0,0,0,1373.0,1800.0,,,,2.0,,1,873,92.18251,413.84063,48.5,,
17.32,11.76,2.45,1.54,0.43,0.0,0.0,0,0,0.0,0.0,0.0,0.0,0.04,0.0,0.024,0.023,0.0,0.0,0,0,1373.0,1800.0,,,,2.0,,1,973,89.240515,273.605535,59.5,,
17.21,11.95,2.47,1.36,0.34,0.0,0.0,0,0,0.0,0.0,0.0,0.0,0.04,0.0,0.022,0.023,0.0,0.0,0,0,1373.0,1800.0,0.0,1.0,,2.0,,1,293,187.307015,548.191735,75.3,,
17.21,11.95,2.47,1.36,0.34,0.0,0.0,0,0,0.0,0.0,0.0,0.0,0.04,0.0,0.022,0.023,0.0,0.0,0,0,1373.0,1800.0,0.0,1.0,,2.0,,1,373,158.86773,486.40984,59.8,,
17.21,11.95,2.47,1.36,0.34,0.0,0.0,0,0,0.0,0.0,0.0,0.0,0.04,0.0,0.022,0.023,0.0,0.0,0,0,1373.0,1800.0,0.0,1.0,,2.0,,1,423,143.17709,470.7192,53.7,,
17.21,11.95,2.47,1.36,0.34,0.0,0.0,0,0,0.0,0.0,0.0,0.0,0.04,0.0,0.022,0.023,0.0,0.0,0,0,1373.0,1800.0,0.0,1.0,,2.0,,1,473,128.467115,454.047895,51.0,,
17.21,11.95,2.47,1.36,0.34,0.0,0.0,0,0,0.0,0.0,0.0,0.0,0.04,0.0,0.022,0.023,0.0,0.0,0,0,1373.0,1800.0,0.0,1.0,,2.0,,1,523,117.6798,445.22191,48.4,,
17.21,11.95,2.47,1.36,0.34,0.0,0.0,0,0,0.0,0.0,0.0,0.0,0.04,0.0,0.022,0.023,0.0,0.0,0,0,1373.0,1800.0,0.0,1.0,,2.0,,1,573,117.6798,438.357255,46.7,,
17.21,11.95,2.47,1.36,0.34,0.0,0.0,0,0,0.0,0.0,0.0,0.0,0.04,0.0,0.022,0.023,0.0,0.0,0,0,1373.0,1800.0,0.0,1.0,,2.0,,1,623,109.83448,440.318585,44.5,,
17.21,11.95,2.47,1.36,0.34,0.0,0.0,0,0,0.0,0.0,0.0,0.0,0.04,0.0,0.022,0.023,0.0,0.0,0,0,1373.0,1800.0,0.0,1.0,,2.0,,1,673,106.892485,441.29925,44.2,,
17.21,11.95,2.47,1.36,0.34,0.0,0.0,0,0,0.0,0.0,0.0,0.0,0.04,0.0,0.022,0.023,0.0,0.0,0,0,1373.0,1800.0,0.0,1.0,,2.0,,1,773,94.14384,424.627945,43.4,,
17.21,11.95,2.47,1.36,0.34,0.0,0.0,0,0,0.0,0.0,0.0,0.0,0.04,0.0,0.022,0.023,0.0,0.0,0,0,1373.0,1800.0,0.0,1.0,,2.0,,1,873,92.18251,390.30467,46.2,,
17.21,11.95,2.47,1.36,0.34,0.0,0.0,0,0,0.0,0.0,0.0,0.0,0.04,0.0,0.022,0.023,0.0,0.0,0,0,1373.0,1800.0,0.0,1.0,,2.0,,1,973,83.356525,276.54753,52.5,,
17.05,11.37,2.19,1.4,0.45,0.0,0.0,0,0,0.0,0.0,0.0,0.0,0.04,0.0,0.023,0.02,0.0,0.0,0,0,1373.0,1800.0,0.0,1.0,,2.0,,1,293,204.958985,607.031635,69.2,,
