Repository: ai-materials-platform/ai-materials-discovery-platform

# AI Materials Discovery Platform v2.0

> 스테인리스강(오스테나이트계)의 화학 조성과 공정 변수를 기반으로 기계적 물성을 예측하는 AI 플랫폼

---

## 개요

본 플랫폼은 재료공학 도메인 지식과 머신러닝을 결합하여, 연구자가 Excel 데이터 하나로 **전처리 → 학습 → 성능 분석 → 물성 추론**을 하나의 데스크톱 앱에서 수행할 수 있도록 설계된 시스템입니다.

### 예측 대상 물성

| 구분 | 물성 | 단위 |
|------|------|------|
| 강도 | 0.2% 항복강도 (Proof Stress) | MPa |
| 강도 | 인장강도 (UTS) | MPa |
| 연성 | 연신율 (Elongation) | % |
| 연성 | 단면 수축률 (Area Reduction) | % |

---

## 시스템 아키텍처

```
사용자
  └→ PyQt6 데스크톱 앱
       ├→ DataEngine  (전처리 / Feature Engineering)
       └→ ModelEngine (RF / GBM / MLP / TFP 앙상블)
```

- **PyQt6** 기반 네이티브 데스크톱 GUI
- Python 엔진과 직접 통신 (별도 서버 불필요)
- 학습 진행 상태를 QThread로 실시간 전달

---

File: data/processed/austenitic_clean.csv (part 8 of 9)
Cr,Ni,Mo,Mn,Si,Nb,Ti,Zr,Ta,V,W,Cu,N,C,B,P,S,Co,Al,Sn,Pb,Solution_treatment_temperature,Solution_treatment_time(s),Water_Quenched_after_s.t.,Air_Quenched_after_s.t.,Grains mm-2,Type of melting,Size of ingot,Product form,Temperature (K),0.2%proof_stress (M Pa),UTS (M Pa),Elongation (%),Area_reduction (%),Comments
18.04,9.4,0.0,1.43,0.45,0.0,0.32,0,0,0.0,0.0,0.0,0.0,0.05,0.0,0.022,0.02,0.0,0.0,0,0,1293.0,3600.0,0.0,1.0,,2.0,,3,923,114.737805,578.59235,46.3,,
18.2,10.8,0.0,1.61,0.71,0.0,0.37,0,0,0.0,0.0,0.0,0.0,0.065,0.0,0.025,0.013,0.0,0.0,0,0,1323.0,0.0,0.0,1.0,,2.0,,1,293,220.649625,558.97905,57.2,,
17.5,10.9,0.0,1.5,0.49,0.0,0.39,0,0,0.0,0.0,0.0,0.0,0.05,0.0,0.024,0.021,0.0,0.0,0,0,1323.0,0.0,0.0,1.0,,1.0,,1,293,199.074995,551.13373,58.5,,
18.1,10.9,0.0,1.65,0.61,0.0,0.54,0,0,0.0,0.0,0.0,0.0,0.05,0.0,0.022,0.02,0.0,0.0,0,0,1323.0,0.0,0.0,1.0,,1.0,,1,293,193.191005,557.998385,58.0,,
18.1,11.4,0.0,1.44,0.7,0.0,0.3,0,0,0.0,0.0,0.0,0.0,0.05,0.0,0.026,0.017,0.0,0.0,0,0,1348.0,0.0,1.0,0.0,,4.0,,1,293,290.27684,588.399,46.0,,
18.1,11.4,0.0,1.44,0.7,0.0,0.3,0,0,0.0,0.0,0.0,0.0,0.05,0.0,0.026,0.017,0.0,0.0,0,0,1348.0,0.0,1.0,0.0,,4.0,,1,573,257.914895,437.37659,30.0,,
18.1,11.4,0.0,1.44,0.7,0.0,0.3,0,0,0.0,0.0,0.0,0.0,0.05,0.0,0.026,0.017,0.0,0.0,0,0,1348.0,0.0,1.0,0.0,,4.0,,1,673,203.97832,429.53127,28.0,,
18.1,11.4,0.0,1.44,0.7,0.0,0.3,0,0,0.0,0.0,0.0,0.0,0.05,0.0,0.026,0.017,0.0,0.0,0,0,1348.0,0.0,1.0,0.0,,4.0,,1,773,204.958985,411.8793,27.0,,
18.1,11.4,0.0,1.44,0.7,0.0,0.3,0,0,0.0,0.0,0.0,0.0,0.05,0.0,0.026,0.017,0.0,0.0,0,0,1348.0,0.0,1.0,0.0,,4.0,,1,873,194.17167,376.57536,28.0,,
18.0,11.6,0.0,1.66,0.55,0.0,0.21,0,0,0.0,0.0,0.0,0.0,0.05,0.0,0.023,0.013,0.0,0.0,0,0,1393.0,0.0,0.0,1.0,,4.0,,1,293,166.71305,526.617105,60.0,,
18.0,11.6,0.0,1.66,0.55,0.0,0.21,0,0,0.0,0.0,0.0,0.0,0.05,0.0,0.023,0.013,0.0,0.0,0,0,1393.0,0.0,0.0,1.0,,4.0,,1,573,115.71847,421.68595,44.0,,
18.0,11.6,0.0,1.66,0.55,0.0,0.21,0,0,0.0,0.0,0.0,0.0,0.05,0.0,0.023,0.013,0.0,0.0,0,0,1393.0,0.0,0.0,1.0,,4.0,,1,673,101.98916,419.72462,42.0,,
18.0,11.6,0.0,1.66,0.55,0.0,0.21,0,0,0.0,0.0,0.0,0.0,0.05,0.0,0.023,0.013,0.0,0.0,0,0,1393.0,0.0,0.0,1.0,,4.0,,1,773,91.201845,410.898635,41.0,,
18.0,11.6,0.0,1.66,0.55,0.0,0.21,0,0,0.0,0.0,0.0,0.0,0.05,0.0,0.023,0.013,0.0,0.0,0,0,1393.0,0.0,0.0,1.0,,4.0,,1,823,96.10517,398.14999,39.0,,
18.0,11.6,0.0,1.66,0.55,0.0,0.21,0,0,0.0,0.0,0.0,0.0,0.05,0.0,0.023,0.013,0.0,0.0,0,0,1393.0,0.0,0.0,1.0,,4.0,,1,873,85.317855,373.633365,38.1,,
18.0,11.6,0.0,1.66,0.55,0.0,0.21,0,0,0.0,0.0,0.0,0.0,0.05,0.0,0.023,0.013,0.0,0.0,0,0,1393.0,0.0,0.0,1.0,,4.0,,1,923,88.25985,339.31009,34.6,,
17.4,11.7,0.0,1.7,0.49,0.0,0.44,0,0,0.0,0.0,0.0,0.0,0.055,0.0,0.019,0.027,0.0,0.0,0,0,1323.0,0.0,0.0,1.0,,4.0,,1,293,187.307015,556.037055,51.0,,
17.4,11.7,0.0,1.7,0.49,0.0,0.44,0,0,0.0,0.0,0.0,0.0,0.055,0.0,0.019,0.027,0.0,0.0,0,0,1323.0,0.0,0.0,1.0,,4.0,,1,573,140.235095,407.95664,38.0,,
17.4,11.7,0.0,1.7,0.49,0.0,0.44,0,0,0.0,0.0,0.0,0.0,0.055,0.0,0.019,0.027,0.0,0.0,0,0,1323.0,0.0,0.0,1.0,,4.0,,1,673,131.40911,405.99531,38.0,,
17.4,11.7,0.0,1.7,0.49,0.0,0.44,0,0,0.0,0.0,0.0,0.0,0.055,0.0,0.019,0.027,0.0,0.0,0,0,1323.0,0.0,0.0,1.0,,4.0,,1,773,134.351105,387.362675,36.0,,
17.4,11.7,0.0,1.7,0.49,0.0,0.44,0,0,0.0,0.0,0.0,0.0,0.055,0.0,0.019,0.027,0.0,0.0,0,0,1323.0,0.0,0.0,1.0,,4.0,,1,823,129.44778,379.517355,35.0,,
17.4,11.7,0.0,1.7,0.49,0.0,0.44,0,0,0.0,0.0,0.0,0.0,0.055,0.0,0.019,0.027,0.0,0.0,0,0,1323.0,0.0,0.0,1.0,,4.0,,1,873,121.60246,357.942725,38.0,,
17.4,11.7,0.0,1.7,0.49,0.0,0.44,0,0,0.0,0.0,0.0,0.0,0.055,0.0,0.019,0.027,0.0,0.0,0,0,1323.0,0.0,0.0,1.0,,4.0,,1,923,121.60246,317.73546,40.0,,
17.4,11.7,0.0,1.7,0.49,0.0,0.44,0,0,0.0,0.0,0.0,0.0,0.055,0.0,0.019,0.027,0.0,0.0,0,0,1393.0,0.0,0.0,1.0,,4.0,,1,293,179.461695,539.36575,53.0,,
17.4,11.7,0.0,1.7,0.49,0.0,0.44,0,0,0.0,0.0,0.0,0.0,0.055,0.0,0.019,0.027,0.0,0.0,0,0,1393.0,0.0,0.0,1.0,,4.0,,1,573,132.389775,416.782625,39.0,,
17.4,11.7,0.0,1.7,0.49,0.0,0.44,0,0,0.0,0.0,0.0,0.0,0.055,0.0,0.019,0.027,0.0,0.0,0,0,1393.0,0.0,0.0,1.0,,4.0,,1,673,125.52512,418.743955,38.0,,
17.4,11.7,0.0,1.7,0.49,0.0,0.44,0,0,0.0,0.0,0.0,0.0,0.055,0.0,0.019,0.027,0.0,0.0,0,0,1393.0,0.0,0.0,1.0,,4.0,,1,773,115.71847,413.84063,36.0,,
17.4,11.7,0.0,1.7,0.49,0.0,0.44,0,0,0.0,0.0,0.0,0.0,0.055,0.0,0.019,0.027,0.0,0.0,0,0,1393.0,0.0,0.0,1.0,,4.0,,1,823,112.776475,386.38201,35.0,,
17.4,11.7,0.0,1.7,0.49,0.0,0.44,0,0,0.0,0.0,0.0,0.0,0.055,0.0,0.019,0.027,0.0,0.0,0,0,1393.0,0.0,0.0,1.0,,4.0,,1,873,114.737805,368.73004,37.0,,
17.4,11.7,0.0,1.7,0.49,0.0,0.44,0,0,0.0,0.0,0.0,0.0,0.055,0.0,0.019,0.027,0.0,0.0,0,0,1393.0,0.0,0.0,1.0,,4.0,,1,923,115.71847,330.484105,37.0,,
17.4,11.7,0.0,1.71,0.48,0.0,0.26,0,0,0.0,0.0,0.0,0.0,0.055,0.0,0.025,0.017,0.0,0.0,0,0,1323.0,0.0,0.0,1.0,,4.0,,1,293,220.649625,615.85762,52.0,,
17.4,11.7,0.0,1.71,0.48,0.0,0.26,0,0,0.0,0.0,0.0,0.0,0.055,0.0,0.025,0.017,0.0,0.0,0,0,1323.0,0.0,0.0,1.0,,4.0,,1,573,163.771055,449.14457,39.0,,
17.4,11.7,0.0,1.71,0.48,0.0,0.26,0,0,0.0,0.0,0.0,0.0,0.055,0.0,0.025,0.017,0.0,0.0,0,0,1323.0,0.0,0.0,1.0,,4.0,,1,673,151.02241,448.163905,39.0,,
17.4,11.7,0.0,1.71,0.48,0.0,0.26,0,0,0.0,0.0,0.0,0.0,0.055,0.0,0.025,0.017,0.0,0.0,0,0,1323.0,0.0,0.0,1.0,,4.0,,1,773,136.312435,421.68595,38.0,,
17.4,11.7,0.0,1.71,0.48,0.0,0.26,0,0,0.0,0.0,0.0,0.0,0.055,0.0,0.025,0.017,0.0,0.0,0,0,1323.0,0.0,0.0,1.0,,4.0,,1,823,126.505785,405.99531,36.0,,
17.4,11.7,0.0,1.71,0.48,0.0,0.26,0,0,0.0,0.0,0.0,0.0,0.055,0.0,0.025,0.017,0.0,0.0,0,0,1323.0,0.0,0.0,1.0,,4.0,,1,873,132.389775,381.478685,38.0,,
17.4,11.7,0.0,1.71,0.48,0.0,0.26,0,0,0.0,0.0,0.0,0.0,0.055,0.0,0.025,0.017,0.0,0.0,0,0,1323.0,0.0,0.0,1.0,,4.0,,1,923,121.60246,349.11674,40.0,,
17.4,11.7,0.0,1.71,0.48,0.0,0.26,0,0,0.0,0.0,0.0,0.0,0.055,0.0,0.025,0.017,0.0,0.0,0,0,1393.0,0.0,0.0,1.0,,4.0,,1,293,185.345685,545.24974,58.0,,
17.4,11.7,0.0,1.71,0.48,0.0,0.26,0,0,0.0,0.0,0.0,0.0,0.055,0.0,0.025,0.017,0.0,0.0,0,0,1393.0,0.0,0.0,1.0,,4.0,,1,573,121.60246,438.357255,41.0,,
17.4,11.7,0.0,1.71,0.48,0.0,0.26,0,0,0.0,0.0,0.0,0.0,0.055,0.0,0.025,0.017,0.0,0.0,0,0,1393.0,0.0,0.0,1.0,,4.0,,1,673,112.776475,429.53127,41.0,,
17.4,11.7,0.0,1.71,0.48,0.0,0.26,0,0,0.0,0.0,0.0,0.0,0.055,0.0,0.025,0.017,0.0,0.0,0,0,1393.0,0.0,0.0,1.0,,4.0,,1,773,104.931155,410.898635,40.0,,
17.4,11.7,0.0,1.71,0.48,0.0,0.26,0,0,0.0,0.0,0.0,0.0,0.055,0.0,0.025,0.017,0.0,0.0,0,0,1393.0,0.0,0.0,1.0,,4.0,,1,823,101.98916,408.937305,41.0,,
17.4,11.7,0.0,1.71,0.48,0.0,0.26,0,0,0.0,0.0,0.0,0.0,0.055,0.0,0.025,0.017,0.0,0.0,0,0,1393.0,0.0,0.0,1.0,,4.0,,1,873,103.95049,375.594695,41.0,,
17.4,11.7,0.0,1.71,0.48,0.0,0.26,0,0,0.0,0.0,0.0,0.0,0.055,0.0,0.025,0.017,0.0,0.0,0,0,1393.0,0.0,0.0,1.0,,4.0,,1,923,94.14384,308.909475,41.0,,
18.0,11.9,0.0,1.58,0.47,0.0,0.27,0,0,0.0,0.0,0.0,0.0,0.065,0.0,0.023,0.011,0.0,0.0,0,0,1323.0,0.0,0.0,1.0,,4.0,,1,293,219.66896,586.43767,51.0,,
18.0,11.9,0.0,1.58,0.47,0.0,0.27,0,0,0.0,0.0,0.0,0.0,0.065,0.0,0.023,0.011,0.0,0.0,0,0,1323.0,0.0,0.0,1.0,,4.0,,1,573,152.98374,449.14457,39.0,,
18.0,11.9,0.0,1.58,0.47,0.0,0.27,0,0,0.0,0.0,0.0,0.0,0.065,0.0,0.023,0.011,0.0,0.0,0,0,1323.0,0.0,0.0,1.0,,4.0,,1,673,143.17709,456.009225,37.0,,
18.0,11.9,0.0,1.58,0.47,0.0,0.27,0,0,0.0,0.0,0.0,0.0,0.065,0.0,0.023,0.011,0.0,0.0,0,0,1323.0,0.0,0.0,1.0,,4.0,,1,773,132.389775,432.473265,36.0,,
18.0,11.9,0.0,1.58,0.47,0.0,0.27,0,0,0.0,0.0,0.0,0.0,0.065,0.0,0.023,0.011,0.0,0.0,0,0,1323.0,0.0,0.0,1.0,,4.0,,1,823,128.467115,410.898635,37.0,,
18.0,11.9,0.0,1.58,0.47,0.0,0.27,0,0,0.0,0.0,0.0,0.0,0.065,0.0,0.023,0.011,0.0,0.0,0,0,1323.0,0.0,0.0,1.0,,4.0,,1,873,131.40911,390.30467,38.0,,
18.0,11.9,0.0,1.58,0.47,0.0,0.27,0,0,0.0,0.0,0.0,0.0,0.065,0.0,0.023,0.011,0.0,0.0,0,0,1323.0,0.0,0.0,1.0,,4.0,,1,923,107.87315,346.174745,43.0,,
18.0,11.9,0.0,1.58,0.47,0.0,0.27,0,0,0.0,0.0,0.0,0.0,0.065,0.0,0.023,0.011,0.0,0.0,0,0,1393.0,0.0,0.0,1.0,,4.0,,1,293,177.500365,560.94038,57.0,,
18.0,11.9,0.0,1.58,0.47,0.0,0.27,0,0,0.0,0.0,0.0,0.0,0.065,0.0,0.023,0.011,0.0,0.0,0,0,1393.0,0.0,0.0,1.0,,4.0,,1,573,112.776475,445.22191,40.0,,
18.0,11.9,0.0,1.58,0.47,0.0,0.27,0,0,0.0,0.0,0.0,0.0,0.065,0.0,0.023,0.011,0.0,0.0,0,0,1393.0,0.0,0.0,1.0,,4.0,,1,673,103.95049,445.22191,39.0,,
18.0,11.9,0.0,1.58,0.47,0.0,0.27,0,0,0.0,0.0,0.0,0.0,0.065,0.0,0.023,0.011,0.0,0.0,0,0,1393.0,0.0,0.0,1.0,,4.0,,1,773,107.87315,423.64728,37.0,,
18.0,11.9,0.0,1.58,0.47,0.0,0.27,0,0,0.0,0.0,0.0,0.0,0.065,0.0,0.023,0.011,0.0,0.0,0,0,1393.0,0.0,0.0,1.0,,4.0,,1,823,106.892485,413.84063,36.0,,
18.0,11.9,0.0,1.58,0.47,0.0,0.27,0,0,0.0,0.0,0.0,0.0,0.065,0.0,0.023,0.011,0.0,0.0,0,0,1393.0,0.0,0.0,1.0,,4.0,,1,873,91.201845,386.38201,37.0,,
18.0,11.9,0.0,1.58,0.47,0.0,0.27,0,0,0.0,0.0,0.0,0.0,0.065,0.0,0.023,0.011,0.0,0.0,0,0,1393.0,0.0,0.0,1.0,,4.0,,1,923,92.18251,352.058735,38.0,,
17.16,11.71,0.0,1.62,0.6,0.0,0.47,0,0,0.0,0.0,0.0,0.0,0.06,0.0,0.02,0.013,0.0,0.0,0,0,1323.0,0.0,0.0,1.0,,4.0,,1,293,204.958985,569.766365,53.0,,
17.16,11.71,0.0,1.62,0.6,0.0,0.47,0,0,0.0,0.0,0.0,0.0,0.06,0.0,0.02,0.013,0.0,0.0,0,0,1323.0,0.0,0.0,1.0,,4.0,,1,573,150.041745,429.53127,40.0,,
17.16,11.71,0.0,1.62,0.6,0.0,0.47,0,0,0.0,0.0,0.0,0.0,0.06,0.0,0.02,0.013,0.0,0.0,0,0,1323.0,0.0,0.0,1.0,,4.0,,1,673,140.235095,435.41526,37.0,,
17.16,11.71,0.0,1.62,0.6,0.0,0.47,0,0,0.0,0.0,0.0,0.0,0.06,0.0,0.02,0.013,0.0,0.0,0,0,1323.0,0.0,0.0,1.0,,4.0,,1,773,128.467115,407.95664,35.0,,
17.16,11.71,0.0,1.62,0.6,0.0,0.47,0,0,0.0,0.0,0.0,0.0,0.06,0.0,0.02,0.013,0.0,0.0,0,0,1323.0,0.0,0.0,1.0,,4.0,,1,823,129.44778,397.169325,35.0,,
17.16,11.71,0.0,1.62,0.6,0.0,0.47,0,0,0.0,0.0,0.0,0.0,0.06,0.0,0.02,0.013,0.0,0.0,0,0,1323.0,0.0,0.0,1.0,,4.0,,1,873,126.505785,381.478685,41.0,,
17.16,11.71,0.0,1.62,0.6,0.0,0.47,0,0,0.0,0.0,0.0,0.0,0.06,0.0,0.02,0.013,0.0,0.0,0,0,1323.0,0.0,0.0,1.0,,4.0,,1,923,131.40911,338.329425,42.0,,
17.16,11.71,0.0,1.62,0.6,0.0,0.47,0,0,0.0,0.0,0.0,0.0,0.06,0.0,0.02,0.013,0.0,0.0,0,0,1393.0,0.0,0.0,1.0,,4.0,,1,293,182.40369,534.462425,61.0,,
17.16,11.71,0.0,1.62,0.6,0.0,0.47,0,0,0.0,0.0,0.0,0.0,0.06,0.0,0.02,0.013,0.0,0.0,0,0,1393.0,0.0,0.0,1.0,,4.0,,1,573,120.621795,423.64728,42.0,,
17.16,11.71,0.0,1.62,0.6,0.0,0.47,0,0,0.0,0.0,0.0,0.0,0.06,0.0,0.02,0.013,0.0,0.0,0,0,1393.0,0.0,0.0,1.0,,4.0,,1,673,121.60246,423.64728,39.0,,
17.16,11.71,0.0,1.62,0.6,0.0,0.47,0,0,0.0,0.0,0.0,0.0,0.06,0.0,0.02,0.013,0.0,0.0,0,0,1393.0,0.0,0.0,1.0,,4.0,,1,773,109.83448,392.266,39.0,,
17.16,11.71,0.0,1.62,0.6,0.0,0.47,0,0,0.0,0.0,0.0,0.0,0.06,0.0,0.02,0.013,0.0,0.0,0,0,1393.0,0.0,0.0,1.0,,4.0,,1,823,110.815145,410.898635,41.0,,
17.16,11.71,0.0,1.62,0.6,0.0,0.47,0,0,0.0,0.0,0.0,0.0,0.06,0.0,0.02,0.013,0.0,0.0,0,0,1393.0,0.0,0.0,1.0,,4.0,,1,873,103.95049,381.478685,41.0,,
17.16,11.71,0.0,1.62,0.6,0.0,0.47,0,0,0.0,0.0,0.0,0.0,0.06,0.0,0.02,0.013,0.0,0.0,0,0,1393.0,0.0,0.0,1.0,,4.0,,1,923,106.892485,346.174745,41.0,,
17.58,11.99,0.0,1.6,0.57,0.0,0.38,0,0,0.0,0.0,0.0,0.0,0.06,0.0,0.029,0.006,0.0,0.0,0,0,1323.0,0.0,0.0,1.0,,4.0,,1,293,217.70763,566.82437,54.0,,
17.58,11.99,0.0,1.6,0.57,0.0,0.38,0,0,0.0,0.0,0.0,0.0,0.06,0.0,0.029,0.006,0.0,0.0,0,0,1323.0,0.0,0.0,1.0,,4.0,,1,573,153.964405,437.37659,40.0,,
17.58,11.99,0.0,1.6,0.57,0.0,0.38,0,0,0.0,0.0,0.0,0.0,0.06,0.0,0.029,0.006,0.0,0.0,0,0,1323.0,0.0,0.0,1.0,,4.0,,1,673,150.041745,451.1059,41.0,,
17.58,11.99,0.0,1.6,0.57,0.0,0.38,0,0,0.0,0.0,0.0,0.0,0.06,0.0,0.029,0.006,0.0,0.0,0,0,1323.0,0.0,0.0,1.0,,4.0,,1,773,143.17709,427.56994,42.0,,
17.58,11.99,0.0,1.6,0.57,0.0,0.38,0,0,0.0,0.0,0.0,0.0,0.06,0.0,0.029,0.006,0.0,0.0,0,0,1323.0,0.0,0.0,1.0,,4.0,,1,823,140.235095,410.898635,40.0,,
17.58,11.99,0.0,1.6,0.57,0.0,0.38,0,0,0.0,0.0,0.0,0.0,0.06,0.0,0.029,0.006,0.0,0.0,0,0,1323.0,0.0,0.0,1.0,,4.0,,1,873,136.312435,386.38201,41.0,,
17.58,11.99,0.0,1.6,0.57,0.0,0.38,0,0,0.0,0.0,0.0,0.0,0.06,0.0,0.029,0.006,0.0,0.0,0,0,1323.0,0.0,0.0,1.0,,4.0,,1,923,128.467115,338.329425,40.0,,
17.58,11.99,0.0,1.6,0.57,0.0,0.38,0,0,0.0,0.0,0.0,0.0,0.06,0.0,0.029,0.006,0.0,0.0,0,0,1393.0,0.0,0.0,1.0,,4.0,,1,293,217.70763,566.82437,54.0,,
17.58,11.99,0.0,1.6,0.57,0.0,0.38,0,0,0.0,0.0,0.0,0.0,0.06,0.0,0.029,0.006,0.0,0.0,0,0,1393.0,0.0,0.0,1.0,,4.0,,1,573,153.964405,437.37659,40.0,,
17.58,11.99,0.0,1.6,0.57,0.0,0.38,0,0,0.0,0.0,0.0,0.0,0.06,0.0,0.029,0.006,0.0,0.0,0,0,1393.0,0.0,0.0,1.0,,4.0,,1,673,150.041745,451.1059,41.0,,
17.58,11.99,0.0,1.6,0.57,0.0,0.38,0,0,0.0,0.0,0.0,0.0,0.06,0.0,0.029,0.006,0.0,0.0,0,0,1393.0,0.0,0.0,1.0,,4.0,,1,773,143.17709,427.56994,42.0,,
17.58,11.99,0.0,1.6,0.57,0.0,0.38,0,0,0.0,0.0,0.0,0.0,0.06,0.0,0.029,0.006,0.0,0.0,0,0,1393.0,0.0,0.0,1.0,,4.0,,1,823,140.235095,410.898635,40.0,,
17.58,11.99,0.0,1.6,0.57,0.0,0.38,0,0,0.0,0.0,0.0,0.0,0.06,0.0,0.029,0.006,0.0,0.0,0,0,1393.0,0.0,0.0,1.0,,4.0,,1,873,136.312435,386.38201,41.0,,
17.58,11.99,0.0,1.6,0.57,0.0,0.38,0,0,0.0,0.0,0.0,0.0,0.06,0.0,0.029,0.006,0.0,0.0,0,0,1393.0,0.0,0.0,1.0,,4.0,,1,923,128.467115,338.329425,40.0,,
17.69,11.47,0.0,1.44,0.38,0.0,0.39,0,0,0.0,0.0,0.0,0.0,0.055,0.0,0.026,0.016,0.0,0.0,0,0,1323.0,0.0,0.0,1.0,,4.0,,1,293,180.44236,537.40442,52.0,,
17.69,11.47,0.0,1.44,0.38,0.0,0.39,0,0,0.0,0.0,0.0,0.0,0.055,0.0,0.026,0.016,0.0,0.0,0,0,1323.0,0.0,0.0,1.0,,4.0,,1,573,131.40911,407.95664,37.0,,
17.69,11.47,0.0,1.44,0.38,0.0,0.39,0,0,0.0,0.0,0.0,0.0,0.055,0.0,0.026,0.016,0.0,0.0,0,0,1323.0,0.0,0.0,1.0,,4.0,,1,673,125.52512,411.8793,37.0,,
17.69,11.47,0.0,1.44,0.38,0.0,0.39,0,0,0.0,0.0,0.0,0.0,0.055,0.0,0.026,0.016,0.0,0.0,0,0,1323.0,0.0,0.0,1.0,,4.0,,1,773,117.6798,389.324005,36.0,,
17.69,11.47,0.0,1.44,0.38,0.0,0.39,0,0,0.0,0.0,0.0,0.0,0.055,0.0,0.026,0.016,0.0,0.0,0,0,1323.0,0.0,0.0,1.0,,4.0,,1,823,115.71847,384.42068,39.0,,
17.69,11.47,0.0,1.44,0.38,0.0,0.39,0,0,0.0,0.0,0.0,0.0,0.055,0.0,0.026,0.016,0.0,0.0,0,0,1323.0,0.0,0.0,1.0,,4.0,,1,873,114.737805,359.904055,38.0,,
17.69,11.47,0.0,1.44,0.38,0.0,0.39,0,0,0.0,0.0,0.0,0.0,0.055,0.0,0.026,0.016,0.0,0.0,0,0,1323.0,0.0,0.0,1.0,,4.0,,1,923,110.815145,328.522775,41.0,,
17.69,11.47,0.0,1.44,0.38,0.0,0.39,0,0,0.0,0.0,0.0,0.0,0.055,0.0,0.026,0.016,0.0,0.0,0,0,1393.0,0.0,0.0,1.0,,4.0,,1,293,163.771055,542.307745,62.0,,
17.69,11.47,0.0,1.44,0.38,0.0,0.39,0,0,0.0,0.0,0.0,0.0,0.055,0.0,0.026,0.016,0.0,0.0,0,0,1393.0,0.0,0.0,1.0,,4.0,,1,573,94.14384,398.14999,42.0,,
17.69,11.47,0.0,1.44,0.38,0.0,0.39,0,0,0.0,0.0,0.0,0.0,0.055,0.0,0.026,0.016,0.0,0.0,0,0,1393.0,0.0,0.0,1.0,,4.0,,1,673,83.356525,376.57536,41.0,,
17.69,11.47,0.0,1.44,0.38,0.0,0.39,0,0,0.0,0.0,0.0,0.0,0.055,0.0,0.026,0.016,0.0,0.0,0,0,1393.0,0.0,0.0,1.0,,4.0,,1,773,83.356525,384.42068,40.0,,
17.69,11.47,0.0,1.44,0.38,0.0,0.39,0,0,0.0,0.0,0.0,0.0,0.055,0.0,0.026,0.016,0.0,0.0,0,0,1393.0,0.0,0.0,1.0,,4.0,,1,823,78.4532,349.11674,42.0,,
17.69,11.47,0.0,1.44,0.38,0.0,0.39,0,0,0.0,0.0,0.0,0.0,0.055,0.0,0.026,0.016,0.0,0.0,0,0,1393.0,0.0,0.0,1.0,,4.0,,1,873,77.472535,349.11674,40.0,,
17.69,11.47,0.0,1.44,0.38,0.0,0.39,0,0,0.0,0.0,0.0,0.0,0.055,0.0,0.026,0.016,0.0,0.0,0,0,1393.0,0.0,0.0,1.0,,4.0,,1,923,81.395195,328.522775,43.0,,
17.61,11.77,0.0,1.68,0.57,0.0,0.25,0,0,0.0,0.0,0.0,0.0,0.06,0.0,0.022,0.016,0.0,0.0,0,0,1393.0,0.0,0.0,1.0,,4.0,,1,293,163.771055,532.501095,62.0,,
17.61,11.77,0.0,1.68,0.57,0.0,0.25,0,0,0.0,0.0,0.0,0.0,0.06,0.0,0.022,0.016,0.0,0.0,0,0,1393.0,0.0,0.0,1.0,,4.0,,1,573,106.892485,421.68595,45.0,,
17.61,11.77,0.0,1.68,0.57,0.0,0.25,0,0,0.0,0.0,0.0,0.0,0.06,0.0,0.022,0.016,0.0,0.0,0,0,1393.0,0.0,0.0,1.0,,4.0,,1,673,97.085835,424.627945,42.0,,
17.61,11.77,0.0,1.68,0.57,0.0,0.25,0,0,0.0,0.0,0.0,0.0,0.06,0.0,0.022,0.016,0.0,0.0,0,0,1393.0,0.0,0.0,1.0,,4.0,,1,773,88.25985,401.091985,41.0,,
17.61,11.77,0.0,1.68,0.57,0.0,0.25,0,0,0.0,0.0,0.0,0.0,0.06,0.0,0.022,0.016,0.0,0.0,0,0,1393.0,0.0,0.0,1.0,,4.0,,1,823,88.25985,387.362675,42.0,,
17.61,11.77,0.0,1.68,0.57,0.0,0.25,0,0,0.0,0.0,0.0,0.0,0.06,0.0,0.022,0.016,0.0,0.0,0,0,1393.0,0.0,0.0,1.0,,4.0,,1,873,83.356525,361.865385,41.0,,
17.61,11.77,0.0,1.68,0.57,0.0,0.25,0,0,0.0,0.0,0.0,0.0,0.06,0.0,0.022,0.016,0.0,0.0,0,0,1393.0,0.0,0.0,1.0,,4.0,,1,923,83.356525,328.522775,42.0,,
17.6,11.67,0.0,1.72,0.55,0.0,0.44,0,0,0.0,0.0,0.0,0.0,0.06,0.0,0.021,0.017,0.0,0.0,0,0,1323.0,0.0,0.0,1.0,,4.0,,1,293,199.074995,572.70836,54.0,,
17.6,11.67,0.0,1.72,0.55,0.0,0.44,0,0,0.0,0.0,0.0,0.0,0.06,0.0,0.021,0.017,0.0,0.0,0,0,1323.0,0.0,0.0,1.0,,4.0,,1,573,157.887065,438.357255,35.0,,
17.6,11.67,0.0,1.72,0.55,0.0,0.44,0,0,0.0,0.0,0.0,0.0,0.06,0.0,0.021,0.017,0.0,0.0,0,0,1323.0,0.0,0.0,1.0,,4.0,,1,673,151.02241,437.37659,37.0,,
17.6,11.67,0.0,1.72,0.55,0.0,0.44,0,0,0.0,0.0,0.0,0.0,0.06,0.0,0.021,0.017,0.0,0.0,0,0,1323.0,0.0,0.0,1.0,,4.0,,1,773,137.2931,416.782625,38.0,,
17.6,11.67,0.0,1.72,0.55,0.0,0.44,0,0,0.0,0.0,0.0,0.0,0.06,0.0,0.021,0.017,0.0,0.0,0,0,1323.0,0.0,0.0,1.0,,4.0,,1,823,128.467115,405.99531,37.0,,
17.6,11.67,0.0,1.72,0.55,0.0,0.44,0,0,0.0,0.0,0.0,0.0,0.06,0.0,0.021,0.017,0.0,0.0,0,0,1323.0,0.0,0.0,1.0,,4.0,,1,873,123.56379,375.594695,37.0,,
17.6,11.67,0.0,1.72,0.55,0.0,0.44,0,0,0.0,0.0,0.0,0.0,0.06,0.0,0.021,0.017,0.0,0.0,0,0,1323.0,0.0,0.0,1.0,,4.0,,1,923,123.56379,336.368095,41.0,,
17.6,11.67,0.0,1.72,0.55,0.0,0.44,0,0,0.0,0.0,0.0,0.0,0.06,0.0,0.021,0.017,0.0,0.0,0,0,1393.0,0.0,0.0,1.0,,4.0,,1,293,169.655045,542.307745,57.0,,
17.6,11.67,0.0,1.72,0.55,0.0,0.44,0,0,0.0,0.0,0.0,0.0,0.06,0.0,0.021,0.017,0.0,0.0,0,0,1393.0,0.0,0.0,1.0,,4.0,,1,573,115.71847,437.37659,39.0,,
17.6,11.67,0.0,1.72,0.55,0.0,0.44,0,0,0.0,0.0,0.0,0.0,0.06,0.0,0.021,0.017,0.0,0.0,0,0,1393.0,0.0,0.0,1.0,,4.0,,1,673,99.047165,446.202575,41.0,,
17.6,11.67,0.0,1.72,0.55,0.0,0.44,0,0,0.0,0.0,0.0,0.0,0.06,0.0,0.021,0.017,0.0,0.0,0,0,1393.0,0.0,0.0,1.0,,4.0,,1,773,96.10517,421.68595,38.0,,
17.6,11.67,0.0,1.72,0.55,0.0,0.44,0,0,0.0,0.0,0.0,0.0,0.06,0.0,0.021,0.017,0.0,0.0,0,0,1393.0,0.0,0.0,1.0,,4.0,,1,823,91.201845,410.898635,38.0,,
17.6,11.67,0.0,1.72,0.55,0.0,0.44,0,0,0.0,0.0,0.0,0.0,0.06,0.0,0.021,0.017,0.0,0.0,0,0,1393.0,0.0,0.0,1.0,,4.0,,1,873,91.201845,394.22733,38.0,,
17.6,11.67,0.0,1.72,0.55,0.0,0.44,0,0,0.0,0.0,0.0,0.0,0.06,0.0,0.021,0.017,0.0,0.0,0,0,1393.0,0.0,0.0,1.0,,4.0,,1,923,96.10517,361.865385,35.0,,
17.53,11.9,0.0,1.71,0.51,0.0,0.41,0,0,0.0,0.0,0.0,0.0,0.06,0.0,0.021,0.016,0.0,0.0,0,0,1323.0,0.0,0.0,1.0,,4.0,,1,293,217.70763,577.611685,50.0,,
17.53,11.9,0.0,1.71,0.51,0.0,0.41,0,0,0.0,0.0,0.0,0.0,0.06,0.0,0.021,0.016,0.0,0.0,0,0,1323.0,0.0,0.0,1.0,,4.0,,1,573,155.925735,438.357255,36.0,,
17.53,11.9,0.0,1.71,0.51,0.0,0.41,0,0,0.0,0.0,0.0,0.0,0.06,0.0,0.021,0.016,0.0,0.0,0,0,1323.0,0.0,0.0,1.0,,4.0,,1,673,151.02241,443.26058,37.0,,
17.53,11.9,0.0,1.71,0.51,0.0,0.41,0,0,0.0,0.0,0.0,0.0,0.06,0.0,0.021,0.016,0.0,0.0,0,0,1323.0,0.0,0.0,1.0,,4.0,,1,773,137.2931,415.80196,35.0,,
17.53,11.9,0.0,1.71,0.51,0.0,0.41,0,0,0.0,0.0,0.0,0.0,0.06,0.0,0.021,0.016,0.0,0.0,0,0,1323.0,0.0,0.0,1.0,,4.0,,1,823,152.98374,401.091985,47.0,,
17.53,11.9,0.0,1.71,0.51,0.0,0.41,0,0,0.0,0.0,0.0,0.0,0.06,0.0,0.021,0.016,0.0,0.0,0,0,1323.0,0.0,0.0,1.0,,4.0,,1,873,145.13842,381.478685,34.0,,
17.53,11.9,0.0,1.71,0.51,0.0,0.41,0,0,0.0,0.0,0.0,0.0,0.06,0.0,0.021,0.016,0.0,0.0,0,0,1323.0,0.0,0.0,1.0,,4.0,,1,923,137.2931,332.445435,36.0,,
17.74,10.84,0.0,1.54,0.49,0.0,0.48,0,0,0.0,0.0,0.0,0.0,0.05,0.0,0.023,0.019,0.0,0.0,0,0,1398.0,0.0,0.0,1.0,,4.0,,1,293,259.876225,590.36033,53.0,,
17.74,10.84,0.0,1.54,0.49,0.0,0.48,0,0,0.0,0.0,0.0,0.0,0.05,0.0,0.023,0.019,0.0,0.0,0,0,1398.0,0.0,0.0,1.0,,4.0,,1,523,196.133,449.14457,36.0,,
17.74,10.84,0.0,1.54,0.49,0.0,0.48,0,0,0.0,0.0,0.0,0.0,0.05,0.0,0.023,0.019,0.0,0.0,0,0,1398.0,0.0,0.0,1.0,,4.0,,1,573,196.133,451.1059,32.0,,
17.74,10.84,0.0,1.54,0.49,0.0,0.48,0,0,0.0,0.0,0.0,0.0,0.05,0.0,0.023,0.019,0.0,0.0,0,0,1398.0,0.0,0.0,1.0,,4.0,,1,623,182.40369,441.29925,34.0,,
17.74,10.84,0.0,1.54,0.49,0.0,0.48,0,0,0.0,0.0,0.0,0.0,0.05,0.0,0.023,0.019,0.0,0.0,0,0,1398.0,0.0,0.0,1.0,,4.0,,1,673,191.229675,443.26058,34.0,,
17.74,10.84,0.0,1.54,0.49,0.0,0.48,0,0,0.0,0.0,0.0,0.0,0.05,0.0,0.023,0.019,0.0,0.0,0,0,1398.0,0.0,0.0,1.0,,4.0,,1,723,185.345685,416.782625,34.0,,
17.74,10.84,0.0,1.54,0.49,0.0,0.48,0,0,0.0,0.0,0.0,0.0,0.05,0.0,0.023,0.019,0.0,0.0,0,0,1398.0,0.0,0.0,1.0,,4.0,,1,773,182.40369,437.37659,30.0,,
17.74,10.84,0.0,1.54,0.49,0.0,0.48,0,0,0.0,0.0,0.0,0.0,0.05,0.0,0.023,0.019,0.0,0.0,0,0,1398.0,0.0,0.0,1.0,,4.0,,1,823,176.5197,407.95664,28.0,,
17.74,10.84,0.0,1.54,0.49,0.0,0.48,0,0,0.0,0.0,0.0,0.0,0.05,0.0,0.023,0.019,0.0,0.0,0,0,1398.0,0.0,0.0,1.0,,4.0,,1,873,176.5197,398.14999,33.0,,
17.74,10.84,0.0,1.54,0.49,0.0,0.48,0,0,0.0,0.0,0.0,0.0,0.05,0.0,0.023,0.019,0.0,0.0,0,0,1398.0,0.0,0.0,1.0,,4.0,,1,923,169.655045,365.788045,28.0,,
17.73,9.64,0.08,1.52,0.47,0.0,0.49,0,0,0.0,0.0,0.0,0.0,0.04,0.0,0.021,0.018,0.0,0.0,0,0,1343.0,720.0,0.0,1.0,,2.0,,2,293,255.953565,597.224985,,,
17.73,9.64,0.08,1.52,0.47,0.0,0.49,0,0,0.0,0.0,0.0,0.0,0.04,0.0,0.021,0.018,0.0,0.0,0,0,1343.0,720.0,0.0,1.0,,2.0,,2,373,199.074995,497.197155,,,
17.73,9.64,0.08,1.52,0.47,0.0,0.49,0,0,0.0,0.0,0.0,0.0,0.04,0.0,0.021,0.018,0.0,0.0,0,0,1343.0,720.0,0.0,1.0,,2.0,,2,423,194.17167,458.95122,,,
17.73,9.64,0.08,1.52,0.47,0.0,0.49,0,0,0.0,0.0,0.0,0.0,0.04,0.0,0.021,0.018,0.0,0.0,0,0,1343.0,720.0,0.0,1.0,,2.0,,2,473,190.24901,438.357255,,,
17.73,9.64,0.08,1.52,0.47,0.0,0.49,0,0,0.0,0.0,0.0,0.0,0.04,0.0,0.021,0.018,0.0,0.0,0,0,1343.0,720.0,0.0,1.0,,2.0,,2,523,180.44236,423.64728,,,
17.73,9.64,0.08,1.52,0.47,0.0,0.49,0,0,0.0,0.0,0.0,0.0,0.04,0.0,0.021,0.018,0.0,0.0,0,0,1343.0,720.0,0.0,1.0,,2.0,,2,573,168.67438,415.80196,,,
17.73,9.64,0.08,1.52,0.47,0.0,0.49,0,0,0.0,0.0,0.0,0.0,0.04,0.0,0.021,0.018,0.0,0.0,0,0,1343.0,720.0,0.0,1.0,,2.0,,2,673,161.809725,416.782625,,,
17.73,9.64,0.08,1.52,0.47,0.0,0.49,0,0,0.0,0.0,0.0,0.0,0.04,0.0,0.021,0.018,0.0,0.0,0,0,1343.0,720.0,0.0,1.0,,2.0,,2,773,155.925735,389.324005,,,
17.73,9.64,0.08,1.52,0.47,0.0,0.49,0,0,0.0,0.0,0.0,0.0,0.04,0.0,0.021,0.018,0.0,0.0,0,0,1343.0,720.0,0.0,1.0,,2.0,,2,873,155.925735,343.23275,,,
17.73,9.64,0.08,1.52,0.47,0.0,0.49,0,0,0.0,0.0,0.0,0.0,0.04,0.0,0.021,0.018,0.0,0.0,0,0,1343.0,720.0,0.0,1.0,,2.0,,2,973,129.44778,263.798885,,,
17.86,9.57,0.25,1.55,0.32,0.0,0.49,0,0,0.0,0.0,0.0,0.0,0.05,0.0,0.025,0.022,0.0,0.0,0,0,1303.0,180.0,0.0,1.0,,2.0,,2,293,341.27142,622.722275,53.5,,
17.86,9.57,0.25,1.55,0.32,0.0,0.49,0,0,0.0,0.0,0.0,0.0,0.05,0.0,0.025,0.022,0.0,0.0,0,0,1303.0,180.0,0.0,1.0,,2.0,,2,373,313.8128,537.40442,42.5,,
17.86,9.57,0.25,1.55,0.32,0.0,0.49,0,0,0.0,0.0,0.0,0.0,0.05,0.0,0.025,0.022,0.0,0.0,0,0,1303.0,180.0,0.0,1.0,,2.0,,2,473,279.489525,486.40984,41.4,,
17.86,9.57,0.25,1.55,0.32,0.0,0.49,0,0,0.0,0.0,0.0,0.0,0.05,0.0,0.025,0.022,0.0,0.0,0,0,1303.0,180.0,0.0,1.0,,2.0,,2,573,276.54753,475.622525,36.5,,
17.86,9.57,0.25,1.55,0.32,0.0,0.49,0,0,0.0,0.0,0.0,0.0,0.05,0.0,0.025,0.022,0.0,0.0,0,0,1303.0,180.0,0.0,1.0,,2.0,,2,673,266.74088,477.583855,34.5,,
17.86,9.57,0.25,1.55,0.32,0.0,0.49,0,0,0.0,0.0,0.0,0.0,0.05,0.0,0.025,0.022,0.0,0.0,0,0,1303.0,180.0,0.0,1.0,,2.0,,2,723,255.953565,470.7192,34.8,,
17.86,9.57,0.25,1.55,0.32,0.0,0.49,0,0,0.0,0.0,0.0,0.0,0.05,0.0,0.025,0.022,0.0,0.0,0,0,1303.0,180.0,0.0,1.0,,2.0,,2,773,263.798885,466.79654,33.3,,
17.86,9.57,0.25,1.55,0.32,0.0,0.49,0,0,0.0,0.0,0.0,0.0,0.05,0.0,0.025,0.022,0.0,0.0,0,0,1303.0,180.0,0.0,1.0,,2.0,,2,823,247.12758,448.163905,31.7,,
17.86,9.57,0.25,1.55,0.32,0.0,0.49,0,0,0.0,0.0,0.0,0.0,0.05,0.0,0.025,0.022,0.0,0.0,0,0,1303.0,180.0,0.0,1.0,,2.0,,2,873,225.55295,421.68595,36.8,,
17.86,9.57,0.25,1.55,0.32,0.0,0.49,0,0,0.0,0.0,0.0,0.0,0.05,0.0,0.025,0.022,0.0,0.0,0,0,1303.0,180.0,0.0,1.0,,2.0,,2,973,227.51428,308.909475,35.9,,
17.72,9.52,0.75,1.44,0.38,0.0,0.44,0,0,0.0,0.0,0.0,0.0,0.045,0.0,0.023,0.025,0.0,0.0,0,0,1293.0,120.0,0.0,1.0,,2.0,,2,293,296.16083,571.727695,53.0,,
17.72,9.52,0.75,1.44,0.38,0.0,0.44,0,0,0.0,0.0,0.0,0.0,0.045,0.0,0.023,0.025,0.0,0.0,0,0,1293.0,120.0,0.0,1.0,,2.0,,2,373,271.644205,496.21649,43.0,,
17.72,9.52,0.75,1.44,0.38,0.0,0.44,0,0,0.0,0.0,0.0,0.0,0.045,0.0,0.023,0.025,0.0,0.0,0,0,1293.0,120.0,0.0,1.0,,2.0,,2,473,282.43152,445.22191,35.0,,
17.72,9.52,0.75,1.44,0.38,0.0,0.44,0,0,0.0,0.0,0.0,0.0,0.045,0.0,0.023,0.025,0.0,0.0,0,0,1293.0,120.0,0.0,1.0,,2.0,,2,573,238.301595,410.898635,35.0,,
17.72,9.52,0.75,1.44,0.38,0.0,0.44,0,0,0.0,0.0,0.0,0.0,0.045,0.0,0.023,0.025,0.0,0.0,0,0,1293.0,120.0,0.0,1.0,,2.0,,2,673,227.51428,405.99531,31.2,,
17.72,9.52,0.75,1.44,0.38,0.0,0.44,0,0,0.0,0.0,0.0,0.0,0.045,0.0,0.023,0.025,0.0,0.0,0,0,1293.0,120.0,0.0,1.0,,2.0,,2,773,222.610955,387.362675,31.4,,
17.72,9.52,0.75,1.44,0.38,0.0,0.44,0,0,0.0,0.0,0.0,0.0,0.045,0.0,0.023,0.025,0.0,0.0,0,0,1293.0,120.0,0.0,1.0,,2.0,,2,823,202.01699,367.749375,33.0,,
17.72,9.52,0.75,1.44,0.38,0.0,0.44,0,0,0.0,0.0,0.0,0.0,0.045,0.0,0.023,0.025,0.0,0.0,0,0,1293.0,120.0,0.0,1.0,,2.0,,2,873,227.51428,349.11674,35.0,,
17.72,9.52,0.75,1.44,0.38,0.0,0.44,0,0,0.0,0.0,0.0,0.0,0.045,0.0,0.023,0.025,0.0,0.0,0,0,1293.0,120.0,0.0,1.0,,2.0,,2,973,177.500365,271.644205,42.4,,
17.8,9.84,0.08,1.44,0.37,0.0,0.42,0,0,0.0,0.0,0.0,0.0,0.05,0.0,0.019,0.018,0.0,0.0,0,0,1337.0,1920.0,0.0,1.0,,2.0,,2,293,273.605535,590.36033,,,
17.8,9.84,0.08,1.44,0.37,0.0,0.42,0,0,0.0,0.0,0.0,0.0,0.05,0.0,0.019,0.018,0.0,0.0,0,0,1337.0,1920.0,0.0,1.0,,2.0,,2,373,238.301595,475.622525,47.3,,
17.8,9.84,0.08,1.44,0.37,0.0,0.42,0,0,0.0,0.0,0.0,0.0,0.05,0.0,0.019,0.018,0.0,0.0,0,0,1337.0,1920.0,0.0,1.0,,2.0,,2,473,217.70763,429.53127,40.0,,
17.8,9.84,0.08,1.44,0.37,0.0,0.42,0,0,0.0,0.0,0.0,0.0,0.05,0.0,0.019,0.018,0.0,0.0,0,0,1337.0,1920.0,0.0,1.0,,2.0,,2,573,206.920315,413.84063,35.0,,
17.8,9.84,0.08,1.44,0.37,0.0,0.42,0,0,0.0,0.0,0.0,0.0,0.05,0.0,0.019,0.018,0.0,0.0,0,0,1337.0,1920.0,0.0,1.0,,2.0,,2,623,202.01699,416.782625,34.3,,
17.8,9.84,0.08,1.44,0.37,0.0,0.42,0,0,0.0,0.0,0.0,0.0,0.05,0.0,0.019,0.018,0.0,0.0,0,0,1337.0,1920.0,0.0,1.0,,2.0,,2,673,193.191005,405.99531,34.8,,
17.8,9.84,0.08,1.44,0.37,0.0,0.42,0,0,0.0,0.0,0.0,0.0,0.05,0.0,0.019,0.018,0.0,0.0,0,0,1337.0,1920.0,0.0,1.0,,2.0,,2,723,185.345685,394.22733,35.1,,
17.8,9.84,0.08,1.44,0.37,0.0,0.42,0,0,0.0,0.0,0.0,0.0,0.05,0.0,0.019,0.018,0.0,0.0,0,0,1337.0,1920.0,0.0,1.0,,2.0,,2,773,194.17167,376.57536,33.6,,
17.8,9.84,0.08,1.44,0.37,0.0,0.42,0,0,0.0,0.0,0.0,0.0,0.05,0.0,0.019,0.018,0.0,0.0,0,0,1337.0,1920.0,0.0,1.0,,2.0,,2,873,177.500365,338.329425,33.6,,
17.8,9.84,0.08,1.44,0.37,0.0,0.42,0,0,0.0,0.0,0.0,0.0,0.05,0.0,0.019,0.018,0.0,0.0,0,0,1337.0,1920.0,0.0,1.0,,2.0,,2,973,147.09975,241.24359,48.3,,
17.21,11.96,0.0,1.56,0.64,0.0,0.47,0,0,0.0,0.0,0.0,0.0,0.06,0.0,0.0,0.0,0.0,0.0,0,0,1293.0,300.0,0.0,1.0,,2.0,,1,293,257.914895,609.97363,50.6,,
17.21,11.96,0.0,1.56,0.64,0.0,0.47,0,0,0.0,0.0,0.0,0.0,0.06,0.0,0.0,0.0,0.0,0.0,0,0,1293.0,300.0,0.0,1.0,,2.0,,1,373,223.59162,531.52043,46.6,,
17.21,11.96,0.0,1.56,0.64,0.0,0.47,0,0,0.0,0.0,0.0,0.0,0.06,0.0,0.0,0.0,0.0,0.0,0,0,1293.0,300.0,0.0,1.0,,2.0,,1,473,218.688295,475.622525,42.2,,
17.21,11.96,0.0,1.56,0.64,0.0,0.47,0,0,0.0,0.0,0.0,0.0,0.06,0.0,0.0,0.0,0.0,0.0,0,0,1293.0,300.0,0.0,1.0,,2.0,,1,573,190.24901,448.163905,38.9,,
17.21,11.96,0.0,1.56,0.64,0.0,0.47,0,0,0.0,0.0,0.0,0.0,0.06,0.0,0.0,0.0,0.0,0.0,0,0,1293.0,300.0,0.0,1.0,,2.0,,1,673,187.307015,429.53127,32.3,,
17.21,11.96,0.0,1.56,0.64,0.0,0.47,0,0,0.0,0.0,0.0,0.0,0.06,0.0,0.0,0.0,0.0,0.0,0,0,1293.0,300.0,0.0,1.0,,2.0,,1,773,179.461695,419.72462,35.2,,
17.21,11.96,0.0,1.56,0.64,0.0,0.47,0,0,0.0,0.0,0.0,0.0,0.06,0.0,0.0,0.0,0.0,0.0,0,0,1293.0,300.0,0.0,1.0,,2.0,,1,873,174.55837,386.38201,29.2,,
17.21,11.96,0.0,1.56,0.64,0.0,0.47,0,0,0.0,0.0,0.0,0.0,0.06,0.0,0.0,0.0,0.0,0.0,0,0,1293.0,300.0,0.0,1.0,,2.0,,1,973,152.98374,305.96748,59.4,,
17.21,11.96,0.0,1.56,0.64,0.0,0.47,0,0,0.0,0.0,0.0,0.0,0.06,0.0,0.0,0.0,0.0,0.0,0,0,1323.0,3600.0,0.0,1.0,,2.0,,1,293,215.7463,599.186315,55.6,,
17.21,11.96,0.0,1.56,0.64,0.0,0.47,0,0,0.0,0.0,0.0,0.0,0.06,0.0,0.0,0.0,0.0,0.0,0,0,1323.0,3600.0,0.0,1.0,,2.0,,1,373,188.28768,512.887795,47.5,,
17.21,11.96,0.0,1.56,0.64,0.0,0.47,0,0,0.0,0.0,0.0,0.0,0.06,0.0,0.0,0.0,0.0,0.0,0,0,1323.0,3600.0,0.0,1.0,,2.0,,1,473,187.307015,462.87388,43.4,,
17.21,11.96,0.0,1.56,0.64,0.0,0.47,0,0,0.0,0.0,0.0,0.0,0.06,0.0,0.0,0.0,0.0,0.0,0,0,1323.0,3600.0,0.0,1.0,,2.0,,1,573,168.67438,435.41526,38.8,,
17.21,11.96,0.0,1.56,0.64,0.0,0.47,0,0,0.0,0.0,0.0,0.0,0.06,0.0,0.0,0.0,0.0,0.0,0,0,1323.0,3600.0,0.0,1.0,,2.0,,1,673,151.02241,438.357255,35.7,,
17.21,11.96,0.0,1.56,0.64,0.0,0.47,0,0,0.0,0.0,0.0,0.0,0.06,0.0,0.0,0.0,0.0,0.0,0,0,1323.0,3600.0,0.0,1.0,,2.0,,1,773,139.25443,410.898635,36.9,,
17.21,11.96,0.0,1.56,0.64,0.0,0.47,0,0,0.0,0.0,0.0,0.0,0.06,0.0,0.0,0.0,0.0,0.0,0,0,1323.0,3600.0,0.0,1.0,,2.0,,1,873,139.25443,394.22733,46.2,,
17.21,11.96,0.0,1.56,0.64,0.0,0.47,0,0,0.0,0.0,0.0,0.0,0.06,0.0,0.0,0.0,0.0,0.0,0,0,1323.0,3600.0,0.0,1.0,,2.0,,1,973,126.505785,293.218835,49.2,,
17.92,11.08,0.0,1.52,0.39,0.0,0.44,0,0,0.0,0.0,0.0,0.0,0.05,0.0,0.0,0.0,0.0,0.0,0,0,1293.0,300.0,0.0,1.0,,2.0,,1,293,247.12758,607.031635,54.0,,
17.92,11.08,0.0,1.52,0.39,0.0,0.44,0,0,0.0,0.0,0.0,0.0,0.05,0.0,0.0,0.0,0.0,0.0,0,0,1293.0,300.0,0.0,1.0,,2.0,,1,373,230.456275,531.52043,46.4,,
17.92,11.08,0.0,1.52,0.39,0.0,0.44,0,0,0.0,0.0,0.0,0.0,0.05,0.0,0.0,0.0,0.0,0.0,0,0,1293.0,300.0,0.0,1.0,,2.0,,1,473,211.82364,472.68053,41.0,,
17.92,11.08,0.0,1.52,0.39,0.0,0.44,0,0,0.0,0.0,0.0,0.0,0.05,0.0,0.0,0.0,0.0,0.0,0,0,1293.0,300.0,0.0,1.0,,2.0,,1,573,194.17167,438.357255,40.5,,
17.92,11.08,0.0,1.52,0.39,0.0,0.44,0,0,0.0,0.0,0.0,0.0,0.05,0.0,0.0,0.0,0.0,0.0,0,0,1293.0,300.0,0.0,1.0,,2.0,,1,673,185.345685,426.589275,34.4,,
17.92,11.08,0.0,1.52,0.39,0.0,0.44,0,0,0.0,0.0,0.0,0.0,0.05,0.0,0.0,0.0,0.0,0.0,0,0,1323.0,3600.0,0.0,1.0,,2.0,,1,473,172.59704,451.1059,36.1,,
17.92,11.08,0.0,1.52,0.39,0.0,0.44,0,0,0.0,0.0,0.0,0.0,0.05,0.0,0.0,0.0,0.0,0.0,0,0,1323.0,3600.0,0.0,1.0,,2.0,,1,573,158.86773,419.72462,38.9,,
17.92,11.08,0.0,1.52,0.39,0.0,0.44,0,0,0.0,0.0,0.0,0.0,0.05,0.0,0.0,0.0,0.0,0.0,0,0,1323.0,3600.0,0.0,1.0,,2.0,,1,673,148.080415,423.64728,35.6,,
17.92,11.08,0.0,1.52,0.39,0.0,0.44,0,0,0.0,0.0,0.0,0.0,0.05,0.0,0.0,0.0,0.0,0.0,0,0,1323.0,3600.0,0.0,1.0,,2.0,,1,773,139.25443,394.22733,28.8,,
17.92,11.08,0.0,1.52,0.39,0.0,0.44,0,0,0.0,0.0,0.0,0.0,0.05,0.0,0.0,0.0,0.0,0.0,0,0,1323.0,3600.0,0.0,1.0,,2.0,,1,873,132.389775,379.517355,44.0,,
17.92,11.08,0.0,1.52,0.39,0.0,0.44,0,0,0.0,0.0,0.0,0.0,0.05,0.0,0.0,0.0,0.0,0.0,0,0,1323.0,3600.0,0.0,1.0,,2.0,,1,973,132.389775,305.96748,42.7,,
17.92,11.08,0.0,1.52,0.39,0.0,0.44,0,0,0.0,0.0,0.0,0.0,0.05,0.0,0.0,0.0,0.0,0.0,0,0,1393.0,0.0,0.0,1.0,,2.0,,1,293,179.461695,561.921045,71.0,,
17.92,11.08,0.0,1.52,0.39,0.0,0.44,0,0,0.0,0.0,0.0,0.0,0.05,0.0,0.0,0.0,0.0,0.0,0,0,1393.0,0.0,0.0,1.0,,2.0,,1,373,155.925735,488.37117,54.0,,
17.92,11.08,0.0,1.52,0.39,0.0,0.44,0,0,0.0,0.0,0.0,0.0,0.05,0.0,0.0,0.0,0.0,0.0,0,0,1393.0,0.0,0.0,1.0,,2.0,,1,473,139.25443,456.98989,43.4,,
17.92,11.08,0.0,1.52,0.39,0.0,0.44,0,0,0.0,0.0,0.0,0.0,0.05,0.0,0.0,0.0,0.0,0.0,0,0,1393.0,0.0,0.0,1.0,,2.0,,1,573,120.621795,430.511935,35.5,,
17.92,11.08,0.0,1.52,0.39,0.0,0.44,0,0,0.0,0.0,0.0,0.0,0.05,0.0,0.0,0.0,0.0,0.0,0,0,1393.0,0.0,0.0,1.0,,2.0,,1,673,110.815145,440.318585,37.4,,
17.92,11.08,0.0,1.52,0.39,0.0,0.44,0,0,0.0,0.0,0.0,0.0,0.05,0.0,0.0,0.0,0.0,0.0,0,0,1393.0,0.0,0.0,1.0,,2.0,,1,723,109.83448,424.627945,68.0,,
17.92,11.08,0.0,1.52,0.39,0.0,0.44,0,0,0.0,0.0,0.0,0.0,0.05,0.0,0.0,0.0,0.0,0.0,0,0,1393.0,0.0,0.0,1.0,,2.0,,1,773,106.892485,419.72462,35.2,,
17.92,11.08,0.0,1.52,0.39,0.0,0.44,0,0,0.0,0.0,0.0,0.0,0.05,0.0,0.0,0.0,0.0,0.0,0,0,1393.0,0.0,0.0,1.0,,2.0,,1,823,117.6798,410.898635,36.5,,
17.92,11.08,0.0,1.52,0.39,0.0,0.44,0,0,0.0,0.0,0.0,0.0,0.05,0.0,0.0,0.0,0.0,0.0,0,0,1393.0,0.0,0.0,1.0,,2.0,,1,873,96.10517,401.091985,36.3,,
17.92,11.08,0.0,1.52,0.39,0.0,0.44,0,0,0.0,0.0,0.0,0.0,0.05,0.0,0.0,0.0,0.0,0.0,0,0,1393.0,0.0,0.0,1.0,,2.0,,1,973,123.56379,296.16083,38.0,,
17.8,11.06,0.0,1.67,0.35,0.0,0.47,0,0,0.0,0.0,0.0,0.0,0.04,0.0,0.017,0.017,0.0,0.0,0,0,1393.0,0.0,0.0,1.0,,2.0,,1,293,209.86231,564.86304,65.6,,
17.8,11.06,0.0,1.67,0.35,0.0,0.47,0,0,0.0,0.0,0.0,0.0,0.04,0.0,0.017,0.017,0.0,0.0,0,0,1393.0,0.0,0.0,1.0,,2.0,,1,373,134.351105,480.52585,54.7,,
17.8,11.06,0.0,1.67,0.35,0.0,0.47,0,0,0.0,0.0,0.0,0.0,0.04,0.0,0.017,0.017,0.0,0.0,0,0,1393.0,0.0,0.0,1.0,,2.0,,1,473,132.389775,438.357255,44.5,,
17.8,11.06,0.0,1.67,0.35,0.0,0.47,0,0,0.0,0.0,0.0,0.0,0.04,0.0,0.017,0.017,0.0,0.0,0,0,1393.0,0.0,0.0,1.0,,2.0,,1,523,117.6798,421.68595,42.8,,
17.8,11.06,0.0,1.67,0.35,0.0,0.47,0,0,0.0,0.0,0.0,0.0,0.04,0.0,0.017,0.017,0.0,0.0,0,0,1393.0,0.0,0.0,1.0,,2.0,,1,573,158.86773,426.589275,38.2,,
17.8,11.06,0.0,1.67,0.35,0.0,0.47,0,0,0.0,0.0,0.0,0.0,0.04,0.0,0.017,0.017,0.0,0.0,0,0,1393.0,0.0,0.0,1.0,,2.0,,1,623,106.892485,426.589275,38.0,,
17.8,11.06,0.0,1.67,0.35,0.0,0.47,0,0,0.0,0.0,0.0,0.0,0.04,0.0,0.017,0.017,0.0,0.0,0,0,1393.0,0.0,0.0,1.0,,2.0,,1,673,103.95049,419.72462,37.6,,
17.8,11.06,0.0,1.67,0.35,0.0,0.47,0,0,0.0,0.0,0.0,0.0,0.04,0.0,0.017,0.017,0.0,0.0,0,0,1393.0,0.0,0.0,1.0,,2.0,,1,723,97.085835,427.56994,37.8,,
17.8,11.06,0.0,1.67,0.35,0.0,0.47,0,0,0.0,0.0,0.0,0.0,0.04,0.0,0.017,0.017,0.0,0.0,0,0,1393.0,0.0,0.0,1.0,,2.0,,1,773,97.085835,421.68595,36.9,,
17.8,11.06,0.0,1.67,0.35,0.0,0.47,0,0,0.0,0.0,0.0,0.0,0.04,0.0,0.017,0.017,0.0,0.0,0,0,1393.0,0.0,0.0,1.0,,2.0,,1,823,97.085835,410.898635,36.5,,
17.8,11.06,0.0,1.67,0.35,0.0,0.47,0,0,0.0,0.0,0.0,0.0,0.04,0.0,0.017,0.017,0.0,0.0,0,0,1393.0,0.0,0.0,1.0,,2.0,,1,873,97.085835,389.324005,35.4,,
17.8,11.06,0.0,1.67,0.35,0.0,0.47,0,0,0.0,0.0,0.0,0.0,0.04,0.0,0.017,0.017,0.0,0.0,0,0,1393.0,0.0,0.0,1.0,,2.0,,1,973,101.98916,296.16083,,,
17.8,11.16,0.0,1.67,0.35,0.0,0.47,0,0,0.0,0.0,0.0,0.0,0.04,0.0,0.017,0.017,0.0,0.0,0,0,1293.0,300.0,0.0,1.0,,2.0,,1,293,231.43694,579.573015,55.4,,
17.8,11.16,0.0,1.67,0.35,0.0,0.47,0,0,0.0,0.0,0.0,0.0,0.04,0.0,0.017,0.017,0.0,0.0,0,0,1293.0,300.0,0.0,1.0,,2.0,,1,373,217.70763,521.71378,47.0,,
17.8,11.16,0.0,1.67,0.35,0.0,0.47,0,0,0.0,0.0,0.0,0.0,0.04,0.0,0.017,0.017,0.0,0.0,0,0,1293.0,300.0,0.0,1.0,,2.0,,1,473,199.074995,440.318585,38.5,,
17.8,11.16,0.0,1.67,0.35,0.0,0.47,0,0,0.0,0.0,0.0,0.0,0.04,0.0,0.017,0.017,0.0,0.0,0,0,1293.0,300.0,0.0,1.0,,2.0,,1,573,185.345685,432.473265,38.5,,
17.8,11.16,0.0,1.67,0.35,0.0,0.47,0,0,0.0,0.0,0.0,0.0,0.04,0.0,0.017,0.017,0.0,0.0,0,0,1293.0,300.0,0.0,1.0,,2.0,,1,673,180.44236,432.473265,36.0,,
17.8,11.16,0.0,1.67,0.35,0.0,0.47,0,0,0.0,0.0,0.0,0.0,0.04,0.0,0.017,0.017,0.0,0.0,0,0,1293.0,300.0,0.0,1.0,,2.0,,1,773,183.384355,410.898635,36.1,,
17.8,11.16,0.0,1.67,0.35,0.0,0.47,0,0,0.0,0.0,0.0,0.0,0.04,0.0,0.017,0.017,0.0,0.0,0,0,1293.0,300.0,0.0,1.0,,2.0,,1,873,163.771055,371.672035,36.1,,
17.8,11.16,0.0,1.67,0.35,0.0,0.47,0,0,0.0,0.0,0.0,0.0,0.04,0.0,0.017,0.017,0.0,0.0,0,0,1293.0,300.0,0.0,1.0,,2.0,,1,973,150.041745,293.218835,43.3,,
17.8,11.16,0.0,1.67,0.35,0.0,0.47,0,0,0.0,0.0,0.0,0.0,0.04,0.0,0.017,0.017,0.0,0.0,0,0,1323.0,3600.0,0.0,1.0,,2.0,,1,293,204.958985,580.55368,59.6,,
17.8,11.16,0.0,1.67,0.35,0.0,0.47,0,0,0.0,0.0,0.0,0.0,0.04,0.0,0.017,0.017,0.0,0.0,0,0,1323.0,3600.0,0.0,1.0,,2.0,,1,373,182.40369,503.081145,48.4,,
17.8,11.16,0.0,1.67,0.35,0.0,0.47,0,0,0.0,0.0,0.0,0.0,0.04,0.0,0.017,0.017,0.0,0.0,0,0,1323.0,3600.0,0.0,1.0,,2.0,,1,473,163.771055,451.1059,44.0,,
17.8,11.16,0.0,1.67,0.35,0.0,0.47,0,0,0.0,0.0,0.0,0.0,0.04,0.0,0.017,0.017,0.0,0.0,0,0,1323.0,3600.0,0.0,1.0,,2.0,,1,573,160.82906,421.68595,40.0,,
17.8,11.16,0.0,1.67,0.35,0.0,0.47,0,0,0.0,0.0,0.0,0.0,0.04,0.0,0.017,0.017,0.0,0.0,0,0,1323.0,3600.0,0.0,1.0,,2.0,,1,673,142.196425,410.898635,36.1,,
17.8,11.16,0.0,1.67,0.35,0.0,0.47,0,0,0.0,0.0,0.0,0.0,0.04,0.0,0.017,0.017,0.0,0.0,0,0,1323.0,3600.0,0.0,1.0,,2.0,,1,773,142.196425,398.14999,34.9,,
17.8,11.16,0.0,1.67,0.35,0.0,0.47,0,0,0.0,0.0,0.0,0.0,0.04,0.0,0.017,0.017,0.0,0.0,0,0,1323.0,3600.0,0.0,1.0,,2.0,,1,873,126.505785,364.80738,32.5,,
17.8,11.16,0.0,1.67,0.35,0.0,0.47,0,0,0.0,0.0,0.0,0.0,0.04,0.0,0.017,0.017,0.0,0.0,0,0,1323.0,3600.0,0.0,1.0,,2.0,,1,973,121.60246,290.27684,41.3,,
17.21,11.96,0.0,1.56,0.64,0.0,0.47,0,0,0.0,0.0,0.0,0.0,0.06,0.0,0.02,0.015,0.0,0.0,0,0,1393.0,0.0,0.0,1.0,,2.0,,1,293,198.09433,590.36033,59.7,,
17.21,11.96,0.0,1.56,0.64,0.0,0.47,0,0,0.0,0.0,0.0,0.0,0.06,0.0,0.02,0.015,0.0,0.0,0,0,1393.0,0.0,0.0,1.0,,2.0,,1,373,157.887065,500.13915,50.5,,
17.21,11.96,0.0,1.56,0.64,0.0,0.47,0,0,0.0,0.0,0.0,0.0,0.06,0.0,0.02,0.015,0.0,0.0,0,0,1393.0,0.0,0.0,1.0,,2.0,,1,473,140.235095,456.009225,43.6,,
17.21,11.96,0.0,1.56,0.64,0.0,0.47,0,0,0.0,0.0,0.0,0.0,0.06,0.0,0.02,0.015,0.0,0.0,0,0,1393.0,0.0,0.0,1.0,,2.0,,1,573,136.312435,443.26058,36.5,,
17.21,11.96,0.0,1.56,0.64,0.0,0.47,0,0,0.0,0.0,0.0,0.0,0.06,0.0,0.02,0.015,0.0,0.0,0,0,1393.0,0.0,0.0,1.0,,2.0,,1,623,123.56379,448.163905,35.4,,
17.21,11.96,0.0,1.56,0.64,0.0,0.47,0,0,0.0,0.0,0.0,0.0,0.06,0.0,0.02,0.015,0.0,0.0,0,0,1393.0,0.0,0.0,1.0,,2.0,,1,673,125.52512,451.1059,37.4,,
17.21,11.96,0.0,1.56,0.64,0.0,0.47,0,0,0.0,0.0,0.0,0.0,0.06,0.0,0.02,0.015,0.0,0.0,0,0,1393.0,0.0,0.0,1.0,,2.0,,1,723,129.44778,437.37659,35.6,,
17.21,11.96,0.0,1.56,0.64,0.0,0.47,0,0,0.0,0.0,0.0,0.0,0.06,0.0,0.02,0.015,0.0,0.0,0,0,1393.0,0.0,0.0,1.0,,2.0,,1,773,137.2931,427.56994,35.8,,
17.21,11.96,0.0,1.56,0.64,0.0,0.47,0,0,0.0,0.0,0.0,0.0,0.06,0.0,0.02,0.015,0.0,0.0,0,0,1393.0,0.0,0.0,1.0,,2.0,,1,873,136.312435,398.14999,37.2,,
17.21,11.96,0.0,1.56,0.64,0.0,0.47,0,0,0.0,0.0,0.0,0.0,0.06,0.0,0.02,0.015,0.0,0.0,0,0,1393.0,0.0,0.0,1.0,,2.0,,1,973,126.505785,279.489525,44.0,,
17.92,10.34,0.0,1.46,0.39,0.0,0.53,0,0,0.0,0.0,0.0,0.0,0.05,0.0,0.023,0.019,0.0,0.0,0,0,1393.0,0.0,0.0,1.0,,2.0,,1,293,179.461695,572.70836,74.5,,
17.92,10.34,0.0,1.46,0.39,0.0,0.53,0,0,0.0,0.0,0.0,0.0,0.05,0.0,0.023,0.019,0.0,0.0,0,0,1393.0,0.0,0.0,1.0,,2.0,,1,373,148.080415,485.429175,54.0,,
17.92,10.34,0.0,1.46,0.39,0.0,0.53,0,0,0.0,0.0,0.0,0.0,0.05,0.0,0.023,0.019,0.0,0.0,0,0,1393.0,0.0,0.0,1.0,,2.0,,1,473,132.389775,438.357255,47.8,,
17.92,10.34,0.0,1.46,0.39,0.0,0.53,0,0,0.0,0.0,0.0,0.0,0.05,0.0,0.023,0.019,0.0,0.0,0,0,1393.0,0.0,0.0,1.0,,2.0,,1,523,109.83448,426.589275,44.6,,
17.92,10.34,0.0,1.46,0.39,0.0,0.53,0,0,0.0,0.0,0.0,0.0,0.05,0.0,0.023,0.019,0.0,0.0,0,0,1393.0,0.0,0.0,1.0,,2.0,,1,573,123.56379,430.511935,39.8,,
17.92,10.34,0.0,1.46,0.39,0.0,0.53,0,0,0.0,0.0,0.0,0.0,0.05,0.0,0.023,0.019,0.0,0.0,0,0,1393.0,0.0,0.0,1.0,,2.0,,1,673,110.815145,427.56994,37.0,,
17.92,10.34,0.0,1.46,0.39,0.0,0.53,0,0,0.0,0.0,0.0,0.0,0.05,0.0,0.023,0.019,0.0,0.0,0,0,1393.0,0.0,0.0,1.0,,2.0,,1,723,107.87315,424.627945,39.0,,
17.92,10.34,0.0,1.46,0.39,0.0,0.53,0,0,0.0,0.0,0.0,0.0,0.05,0.0,0.023,0.019,0.0,0.0,0,0,1393.0,0.0,0.0,1.0,,2.0,,1,773,96.10517,407.95664,37.1,,
17.92,10.34,0.0,1.46,0.39,0.0,0.53,0,0,0.0,0.0,0.0,0.0,0.05,0.0,0.023,0.019,0.0,0.0,0,0,1393.0,0.0,0.0,1.0,,2.0,,1,823,92.18251,400.11132,35.5,,
17.92,10.34,0.0,1.46,0.39,0.0,0.53,0,0,0.0,0.0,0.0,0.0,0.05,0.0,0.023,0.019,0.0,0.0,0,0,1393.0,0.0,0.0,1.0,,2.0,,1,873,104.931155,384.42068,35.5,,
17.92,10.34,0.0,1.46,0.39,0.0,0.53,0,0,0.0,0.0,0.0,0.0,0.05,0.0,0.023,0.019,0.0,0.0,0,0,1393.0,0.0,0.0,1.0,,2.0,,1,973,104.931155,290.27684,44.0,,
17.68,10.44,0.0,1.49,0.5,0.0,0.0,0,0,0.0,0.0,0.0,0.0,0.04,0.0,0.018,0.018,0.0,0.0,0,0,1393.0,0.0,0.0,1.0,,2.0,,1,293,169.655045,548.191735,69.5,,
17.68,10.44,0.0,1.49,0.5,0.0,0.0,0,0,0.0,0.0,0.0,0.0,0.04,0.0,0.018,0.018,0.0,0.0,0,0,1393.0,0.0,0.0,1.0,,2.0,,1,373,139.25443,459.931885,56.7,,
17.68,10.44,0.0,1.49,0.5,0.0,0.0,0,0,0.0,0.0,0.0,0.0,0.04,0.0,0.018,0.018,0.0,0.0,0,0,1393.0,0.0,0.0,1.0,,2.0,,1,473,125.52512,421.68595,48.0,,
17.68,10.44,0.0,1.49,0.5,0.0,0.0,0,0,0.0,0.0,0.0,0.0,0.04,0.0,0.018,0.018,0.0,0.0,0,0,1393.0,0.0,0.0,1.0,,2.0,,1,523,120.621795,408.937305,40.3,,
17.68,10.44,0.0,1.49,0.5,0.0,0.0,0,0,0.0,0.0,0.0,0.0,0.04,0.0,0.018,0.018,0.0,0.0,0,0,1393.0,0.0,0.0,1.0,,2.0,,1,573,114.737805,410.898635,42.8,,
17.68,10.44,0.0,1.49,0.5,0.0,0.0,0,0,0.0,0.0,0.0,0.0,0.04,0.0,0.018,0.018,0.0,0.0,0,0,1393.0,0.0,0.0,1.0,,2.0,,1,623,109.83448,413.84063,41.2,,
17.68,10.44,0.0,1.49,0.5,0.0,0.0,0,0,0.0,0.0,0.0,0.0,0.04,0.0,0.018,0.018,0.0,0.0,0,0,1393.0,0.0,0.0,1.0,,2.0,,1,673,101.98916,415.80196,41.4,,
17.68,10.44,0.0,1.49,0.5,0.0,0.0,0,0,0.0,0.0,0.0,0.0,0.04,0.0,0.018,0.018,0.0,0.0,0,0,1393.0,0.0,0.0,1.0,,2.0,,1,723,101.98916,405.99531,40.5,,
17.68,10.44,0.0,1.49,0.5,0.0,0.0,0,0,0.0,0.0,0.0,0.0,0.04,0.0,0.018,0.018,0.0,0.0,0,0,1393.0,0.0,0.0,1.0,,2.0,,1,773,91.201845,397.169325,37.8,,
17.68,10.44,0.0,1.49,0.5,0.0,0.0,0,0,0.0,0.0,0.0,0.0,0.04,0.0,0.018,0.018,0.0,0.0,0,0,1393.0,0.0,0.0,1.0,,2.0,,1,823,83.356525,383.440015,37.8,,
17.68,10.44,0.0,1.49,0.5,0.0,0.0,0,0,0.0,0.0,0.0,0.0,0.04,0.0,0.018,0.018,0.0,0.0,0,0,1393.0,0.0,0.0,1.0,,2.0,,1,873,83.356525,359.904055,36.3,,
