Repository: ai-materials-platform/ai-materials-discovery-platform

# AI Materials Discovery Platform v2.0

> 스테인리스강(오스테나이트계)의 화학 조성과 공정 변수를 기반으로 기계적 물성을 예측하는 AI 플랫폼

---

## 개요

본 플랫폼은 재료공학 도메인 지식과 머신러닝을 결합하여, 연구자가 Excel 데이터 하나로 **전처리 → 학습 → 성능 분석 → 물성 추론**을 하나의 데스크톱 앱에서 수행할 수 있도록 설계된 시스템입니다.

### 예측 대상 물성

| 구분 | 물성 | 단위 |
|------|------|------|
| 강도 | 0.2% 항복강도 (Proof Stress) | MPa |
| 강도 | 인장강도 (UTS) | MPa |
| 연성 | 연신율 (Elongation) | % |
| 연성 | 단면 수축률 (Area Reduction) | % |

---

## 시스템 아키텍처

```
사용자
  └→ PyQt6 데스크톱 앱
       ├→ DataEngine  (전처리 / Feature Engineering)
       └→ ModelEngine (RF / GBM / MLP / TFP 앙상블)
```

- **PyQt6** 기반 네이티브 데스크톱 GUI
- Python 엔진과 직접 통신 (별도 서버 불필요)
- 학습 진행 상태를 QThread로 실시간 전달

---

File: data/processed/austenitic_clean.csv (part 9 of 9)
Cr,Ni,Mo,Mn,Si,Nb,Ti,Zr,Ta,V,W,Cu,N,C,B,P,S,Co,Al,Sn,Pb,Solution_treatment_temperature,Solution_treatment_time(s),Water_Quenched_after_s.t.,Air_Quenched_after_s.t.,Grains mm-2,Type of melting,Size of ingot,Product form,Temperature (K),0.2%proof_stress (M Pa),UTS (M Pa),Elongation (%),Area_reduction (%),Comments
17.68,10.44,0.0,1.49,0.5,0.0,0.0,0,0,0.0,0.0,0.0,0.0,0.04,0.0,0.018,0.018,0.0,0.0,0,0,1393.0,0.0,0.0,1.0,,2.0,,1,973,80.41453,259.876225,35.5,,
17.86,9.68,0.0,1.52,0.45,0.0,0.48,0,0,0.0,0.0,0.0,0.0,0.05,0.0,0.0,0.0,0.0,0.0,0,0,1323.0,7200.0,1.0,0.0,,2.0,,3,293,234.378935,609.97363,54.2,,
17.86,9.68,0.0,1.52,0.45,0.0,0.48,0,0,0.0,0.0,0.0,0.0,0.05,0.0,0.0,0.0,0.0,0.0,0,0,1323.0,7200.0,1.0,0.0,,2.0,,3,373,188.28768,509.9458,47.6,,
17.86,9.68,0.0,1.52,0.45,0.0,0.48,0,0,0.0,0.0,0.0,0.0,0.05,0.0,0.0,0.0,0.0,0.0,0,0,1323.0,7200.0,1.0,0.0,,2.0,,3,473,179.461695,461.893215,40.0,,
17.86,9.68,0.0,1.52,0.45,0.0,0.48,0,0,0.0,0.0,0.0,0.0,0.05,0.0,0.0,0.0,0.0,0.0,0,0,1323.0,7200.0,1.0,0.0,,2.0,,3,573,155.925735,445.22191,36.4,,
17.86,9.68,0.0,1.52,0.45,0.0,0.48,0,0,0.0,0.0,0.0,0.0,0.05,0.0,0.0,0.0,0.0,0.0,0,0,1323.0,7200.0,1.0,0.0,,2.0,,3,673,148.080415,441.29925,36.6,,
17.86,9.68,0.0,1.52,0.45,0.0,0.48,0,0,0.0,0.0,0.0,0.0,0.05,0.0,0.0,0.0,0.0,0.0,0,0,1323.0,7200.0,1.0,0.0,,2.0,,3,773,150.041745,424.627945,35.2,,
17.86,9.68,0.0,1.52,0.45,0.0,0.48,0,0,0.0,0.0,0.0,0.0,0.05,0.0,0.0,0.0,0.0,0.0,0,0,1323.0,7200.0,1.0,0.0,,2.0,,3,873,155.925735,364.80738,31.7,,
17.86,9.68,0.0,1.52,0.45,0.0,0.48,0,0,0.0,0.0,0.0,0.0,0.05,0.0,0.0,0.0,0.0,0.0,0,0,1323.0,7200.0,1.0,0.0,,2.0,,3,973,172.59704,273.605535,24.0,,
17.98,9.65,0.0,1.61,0.49,0.0,0.38,0,0,0.0,0.0,0.0,0.0,0.05,0.0,0.0,0.0,0.0,0.0,0,0,1323.0,7200.0,1.0,0.0,,2.0,,3,293,217.70763,617.81895,53.8,,
17.98,9.65,0.0,1.61,0.49,0.0,0.38,0,0,0.0,0.0,0.0,0.0,0.05,0.0,0.0,0.0,0.0,0.0,0,0,1323.0,7200.0,1.0,0.0,,2.0,,3,373,194.17167,497.197155,46.2,,
17.98,9.65,0.0,1.61,0.49,0.0,0.38,0,0,0.0,0.0,0.0,0.0,0.05,0.0,0.0,0.0,0.0,0.0,0,0,1323.0,7200.0,1.0,0.0,,2.0,,3,473,169.655045,454.047895,38.5,,
17.98,9.65,0.0,1.61,0.49,0.0,0.38,0,0,0.0,0.0,0.0,0.0,0.05,0.0,0.0,0.0,0.0,0.0,0,0,1323.0,7200.0,1.0,0.0,,2.0,,3,573,158.86773,441.29925,34.7,,
17.98,9.65,0.0,1.61,0.49,0.0,0.38,0,0,0.0,0.0,0.0,0.0,0.05,0.0,0.0,0.0,0.0,0.0,0,0,1323.0,7200.0,1.0,0.0,,2.0,,3,673,161.809725,449.14457,35.4,,
17.98,9.65,0.0,1.61,0.49,0.0,0.38,0,0,0.0,0.0,0.0,0.0,0.05,0.0,0.0,0.0,0.0,0.0,0,0,1323.0,7200.0,1.0,0.0,,2.0,,3,773,155.925735,427.56994,34.3,,
17.98,9.65,0.0,1.61,0.49,0.0,0.38,0,0,0.0,0.0,0.0,0.0,0.05,0.0,0.0,0.0,0.0,0.0,0,0,1323.0,7200.0,1.0,0.0,,2.0,,3,873,151.02241,389.324005,33.5,,
17.98,9.65,0.0,1.61,0.49,0.0,0.38,0,0,0.0,0.0,0.0,0.0,0.05,0.0,0.0,0.0,0.0,0.0,0,0,1323.0,7200.0,1.0,0.0,,2.0,,3,973,142.196425,255.953565,64.1,,
18.02,9.8,0.0,1.58,0.45,0.0,0.37,0,0,0.0,0.0,0.0,0.0,0.06,0.0,0.0,0.0,0.0,0.0,0,0,1323.0,7200.0,1.0,0.0,,2.0,,3,293,219.66896,579.573015,50.2,,
18.02,9.8,0.0,1.58,0.45,0.0,0.37,0,0,0.0,0.0,0.0,0.0,0.06,0.0,0.0,0.0,0.0,0.0,0,0,1323.0,7200.0,1.0,0.0,,2.0,,3,373,198.09433,512.887795,50.8,,
18.02,9.8,0.0,1.58,0.45,0.0,0.37,0,0,0.0,0.0,0.0,0.0,0.06,0.0,0.0,0.0,0.0,0.0,0,0,1323.0,7200.0,1.0,0.0,,2.0,,3,473,179.461695,456.98989,53.4,,
18.02,9.8,0.0,1.58,0.45,0.0,0.37,0,0,0.0,0.0,0.0,0.0,0.06,0.0,0.0,0.0,0.0,0.0,0,0,1323.0,7200.0,1.0,0.0,,2.0,,3,573,169.655045,449.14457,38.0,,
18.02,9.8,0.0,1.58,0.45,0.0,0.37,0,0,0.0,0.0,0.0,0.0,0.06,0.0,0.0,0.0,0.0,0.0,0,0,1323.0,7200.0,1.0,0.0,,2.0,,3,673,160.82906,456.009225,37.7,,
18.02,9.8,0.0,1.58,0.45,0.0,0.37,0,0,0.0,0.0,0.0,0.0,0.06,0.0,0.0,0.0,0.0,0.0,0,0,1323.0,7200.0,1.0,0.0,,2.0,,3,773,158.86773,432.473265,35.3,,
18.02,9.8,0.0,1.58,0.45,0.0,0.37,0,0,0.0,0.0,0.0,0.0,0.06,0.0,0.0,0.0,0.0,0.0,0,0,1323.0,7200.0,1.0,0.0,,2.0,,3,873,145.13842,361.865385,35.2,,
18.02,9.8,0.0,1.58,0.45,0.0,0.37,0,0,0.0,0.0,0.0,0.0,0.06,0.0,0.0,0.0,0.0,0.0,0,0,1323.0,7200.0,1.0,0.0,,2.0,,3,973,121.60246,230.456275,50.6,,
17.86,11.7,0.0,1.5,0.29,0.79,0.0,0,0,0.0,0.0,0.0,0.0,0.06,0.0,0.014,0.009,0.0,0.0,0,0,1373.0,1500.0,0.0,1.0,,,,1,293,259.876225,634.490255,46.0,,
17.86,11.7,0.0,1.5,0.29,0.79,0.0,0,0,0.0,0.0,0.0,0.0,0.06,0.0,0.014,0.009,0.0,0.0,0,0,1373.0,1500.0,0.0,1.0,,,,1,473,203.97832,483.467845,39.0,,
17.86,11.7,0.0,1.5,0.29,0.79,0.0,0,0,0.0,0.0,0.0,0.0,0.06,0.0,0.014,0.009,0.0,0.0,0,0,1373.0,1500.0,0.0,1.0,,,,1,573,182.40369,456.98989,36.0,,
17.86,11.7,0.0,1.5,0.29,0.79,0.0,0,0,0.0,0.0,0.0,0.0,0.06,0.0,0.014,0.009,0.0,0.0,0,0,1373.0,1500.0,0.0,1.0,,,,1,673,172.59704,456.98989,36.0,,
17.86,11.7,0.0,1.5,0.29,0.79,0.0,0,0,0.0,0.0,0.0,0.0,0.06,0.0,0.014,0.009,0.0,0.0,0,0,1373.0,1500.0,0.0,1.0,,,,1,773,165.732385,429.53127,33.0,,
17.86,11.7,0.0,1.5,0.29,0.79,0.0,0,0,0.0,0.0,0.0,0.0,0.06,0.0,0.014,0.009,0.0,0.0,0,0,1373.0,1500.0,0.0,1.0,,,,1,823,166.71305,413.84063,36.0,,
17.86,11.7,0.0,1.5,0.29,0.79,0.0,0,0,0.0,0.0,0.0,0.0,0.06,0.0,0.014,0.009,0.0,0.0,0,0,1373.0,1500.0,0.0,1.0,,,,1,873,168.67438,395.207995,36.0,,
17.86,11.7,0.0,1.5,0.29,0.79,0.0,0,0,0.0,0.0,0.0,0.0,0.06,0.0,0.014,0.009,0.0,0.0,0,0,1373.0,1500.0,0.0,1.0,,,,1,923,157.887065,357.942725,38.0,,
17.6,12.4,0.0,1.7,0.47,0.84,0.0,0,0,0.0,0.0,0.0,0.0,0.065,0.0,0.024,0.015,0.0,0.0,0,0,1373.0,1500.0,0.0,1.0,,,,1,293,244.185585,583.495675,49.0,,
17.6,12.4,0.0,1.7,0.47,0.84,0.0,0,0,0.0,0.0,0.0,0.0,0.065,0.0,0.024,0.015,0.0,0.0,0,0,1373.0,1500.0,0.0,1.0,,,,1,473,185.345685,466.79654,42.0,,
17.6,12.4,0.0,1.7,0.47,0.84,0.0,0,0,0.0,0.0,0.0,0.0,0.065,0.0,0.024,0.015,0.0,0.0,0,0,1373.0,1500.0,0.0,1.0,,,,1,573,169.655045,440.318585,38.0,,
17.6,12.4,0.0,1.7,0.47,0.84,0.0,0,0,0.0,0.0,0.0,0.0,0.065,0.0,0.024,0.015,0.0,0.0,0,0,1373.0,1500.0,0.0,1.0,,,,1,673,158.86773,438.357255,36.0,,
17.6,12.4,0.0,1.7,0.47,0.84,0.0,0,0,0.0,0.0,0.0,0.0,0.065,0.0,0.024,0.015,0.0,0.0,0,0,1373.0,1500.0,0.0,1.0,,,,1,773,145.13842,411.8793,36.0,,
17.6,12.4,0.0,1.7,0.47,0.84,0.0,0,0,0.0,0.0,0.0,0.0,0.065,0.0,0.024,0.015,0.0,0.0,0,0,1373.0,1500.0,0.0,1.0,,,,1,823,151.02241,398.14999,36.0,,
17.6,12.4,0.0,1.7,0.47,0.84,0.0,0,0,0.0,0.0,0.0,0.0,0.065,0.0,0.024,0.015,0.0,0.0,0,0,1373.0,1500.0,0.0,1.0,,,,1,873,148.080415,387.362675,38.0,,
17.6,12.4,0.0,1.7,0.47,0.84,0.0,0,0,0.0,0.0,0.0,0.0,0.065,0.0,0.024,0.015,0.0,0.0,0,0,1373.0,1500.0,0.0,1.0,,,,1,923,147.09975,335.38743,39.0,,
17.84,12.1,0.0,1.4,0.37,0.64,0.0,0,0,0.0,0.0,0.0,0.0,0.04,0.0,0.021,0.018,0.0,0.0,0,0,1373.0,1500.0,0.0,1.0,,,,1,293,239.28226,599.186315,47.0,,
17.84,12.1,0.0,1.4,0.37,0.64,0.0,0,0,0.0,0.0,0.0,0.0,0.04,0.0,0.021,0.018,0.0,0.0,0,0,1373.0,1500.0,0.0,1.0,,,,1,473,188.28768,464.83521,40.0,,
17.84,12.1,0.0,1.4,0.37,0.64,0.0,0,0,0.0,0.0,0.0,0.0,0.04,0.0,0.021,0.018,0.0,0.0,0,0,1373.0,1500.0,0.0,1.0,,,,1,573,171.616375,435.41526,38.0,,
17.84,12.1,0.0,1.4,0.37,0.64,0.0,0,0,0.0,0.0,0.0,0.0,0.04,0.0,0.021,0.018,0.0,0.0,0,0,1373.0,1500.0,0.0,1.0,,,,1,673,160.82906,435.41526,34.0,,
17.84,12.1,0.0,1.4,0.37,0.64,0.0,0,0,0.0,0.0,0.0,0.0,0.04,0.0,0.021,0.018,0.0,0.0,0,0,1373.0,1500.0,0.0,1.0,,,,1,773,153.964405,405.014645,34.0,,
17.84,12.1,0.0,1.4,0.37,0.64,0.0,0,0,0.0,0.0,0.0,0.0,0.04,0.0,0.021,0.018,0.0,0.0,0,0,1373.0,1500.0,0.0,1.0,,,,1,823,150.041745,400.11132,32.0,,
17.84,12.1,0.0,1.4,0.37,0.64,0.0,0,0,0.0,0.0,0.0,0.0,0.04,0.0,0.021,0.018,0.0,0.0,0,0,1373.0,1500.0,0.0,1.0,,,,1,873,148.080415,362.84605,34.0,,
17.84,12.1,0.0,1.4,0.37,0.64,0.0,0,0,0.0,0.0,0.0,0.0,0.04,0.0,0.021,0.018,0.0,0.0,0,0,1373.0,1500.0,0.0,1.0,,,,1,923,147.09975,355.00073,37.0,,
18.3,11.0,0.0,1.71,0.45,0.77,0.0,0,0,0.0,0.0,0.0,0.0,0.065,0.0,0.019,0.02,0.0,0.0,0,0,1373.0,1500.0,0.0,1.0,,,,1,293,244.185585,611.93496,46.0,,
17.84,12.1,0.0,1.4,0.37,0.64,0.0,0,0,0.0,0.0,0.0,0.0,0.04,0.0,0.021,0.018,0.0,0.0,0,0,1373.0,1500.0,0.0,1.0,,,,1,473,199.074995,477.583855,39.0,,
17.84,12.1,0.0,1.4,0.37,0.64,0.0,0,0,0.0,0.0,0.0,0.0,0.04,0.0,0.021,0.018,0.0,0.0,0,0,1373.0,1500.0,0.0,1.0,,,,1,573,183.384355,449.14457,35.0,,
17.84,12.1,0.0,1.4,0.37,0.64,0.0,0,0,0.0,0.0,0.0,0.0,0.04,0.0,0.021,0.018,0.0,0.0,0,0,1373.0,1500.0,0.0,1.0,,,,1,673,166.71305,443.26058,35.0,,
17.84,12.1,0.0,1.4,0.37,0.64,0.0,0,0,0.0,0.0,0.0,0.0,0.04,0.0,0.021,0.018,0.0,0.0,0,0,1373.0,1500.0,0.0,1.0,,,,1,773,157.887065,419.72462,36.0,,
17.84,12.1,0.0,1.4,0.37,0.64,0.0,0,0,0.0,0.0,0.0,0.0,0.04,0.0,0.021,0.018,0.0,0.0,0,0,1373.0,1500.0,0.0,1.0,,,,1,823,157.887065,400.11132,32.0,,
17.84,12.1,0.0,1.4,0.37,0.64,0.0,0,0,0.0,0.0,0.0,0.0,0.04,0.0,0.021,0.018,0.0,0.0,0,0,1373.0,1500.0,0.0,1.0,,,,1,873,151.02241,384.42068,35.0,,
17.84,12.1,0.0,1.4,0.37,0.64,0.0,0,0,0.0,0.0,0.0,0.0,0.04,0.0,0.021,0.018,0.0,0.0,0,0,1373.0,1500.0,0.0,1.0,,,,1,923,153.964405,354.020065,37.0,,
17.8,12.02,0.0,1.46,0.42,0.69,0.0,0,0,0.0,0.0,0.0,0.0,0.05,0.0,0.019,0.016,0.0,0.0,0,0,1373.0,1500.0,0.0,1.0,,,,1,293,254.9729,615.85762,46.0,,
17.8,12.02,0.0,1.46,0.42,0.69,0.0,0,0,0.0,0.0,0.0,0.0,0.05,0.0,0.019,0.016,0.0,0.0,0,0,1373.0,1500.0,0.0,1.0,,,,1,473,202.01699,485.429175,38.0,,
17.8,12.02,0.0,1.46,0.42,0.69,0.0,0,0,0.0,0.0,0.0,0.0,0.05,0.0,0.019,0.016,0.0,0.0,0,0,1373.0,1500.0,0.0,1.0,,,,1,573,182.40369,456.009225,36.0,,
17.8,12.02,0.0,1.46,0.42,0.69,0.0,0,0,0.0,0.0,0.0,0.0,0.05,0.0,0.019,0.016,0.0,0.0,0,0,1373.0,1500.0,0.0,1.0,,,,1,673,169.655045,449.14457,34.0,,
17.8,12.02,0.0,1.46,0.42,0.69,0.0,0,0,0.0,0.0,0.0,0.0,0.05,0.0,0.019,0.016,0.0,0.0,0,0,1373.0,1500.0,0.0,1.0,,,,1,773,161.809725,427.56994,34.0,,
17.8,12.02,0.0,1.46,0.42,0.69,0.0,0,0,0.0,0.0,0.0,0.0,0.05,0.0,0.019,0.016,0.0,0.0,0,0,1373.0,1500.0,0.0,1.0,,,,1,823,161.809725,413.84063,34.0,,
17.8,12.02,0.0,1.46,0.42,0.69,0.0,0,0,0.0,0.0,0.0,0.0,0.05,0.0,0.019,0.016,0.0,0.0,0,0,1373.0,1500.0,0.0,1.0,,,,1,873,155.925735,389.324005,34.0,,
17.8,12.02,0.0,1.46,0.42,0.69,0.0,0,0,0.0,0.0,0.0,0.0,0.05,0.0,0.019,0.016,0.0,0.0,0,0,1373.0,1500.0,0.0,1.0,,,,1,923,157.887065,367.749375,36.0,,
17.56,11.2,0.0,1.32,0.43,0.92,0.0,0,0,0.0,0.0,0.0,0.0,0.07,0.0,0.015,0.005,0.0,0.0,0,0,,,,,,1.0,,1,293,234.378935,605.070305,48.0,,
17.56,11.2,0.0,1.32,0.43,0.92,0.0,0,0,0.0,0.0,0.0,0.0,0.07,0.0,0.015,0.005,0.0,0.0,0,0,,,,,,1.0,,1,473,185.345685,475.622525,41.0,,
17.56,11.2,0.0,1.32,0.43,0.92,0.0,0,0,0.0,0.0,0.0,0.0,0.07,0.0,0.015,0.005,0.0,0.0,0,0,,,,,,1.0,,1,573,168.67438,454.047895,36.0,,
17.56,11.2,0.0,1.32,0.43,0.92,0.0,0,0,0.0,0.0,0.0,0.0,0.07,0.0,0.015,0.005,0.0,0.0,0,0,,,,,,1.0,,1,673,151.02241,452.086565,36.0,,
17.56,11.2,0.0,1.32,0.43,0.92,0.0,0,0,0.0,0.0,0.0,0.0,0.07,0.0,0.015,0.005,0.0,0.0,0,0,,,,,,1.0,,1,773,148.080415,426.589275,34.0,,
17.56,11.2,0.0,1.32,0.43,0.92,0.0,0,0,0.0,0.0,0.0,0.0,0.07,0.0,0.015,0.005,0.0,0.0,0,0,,,,,,1.0,,1,823,147.09975,410.898635,34.0,,
17.56,11.2,0.0,1.32,0.43,0.92,0.0,0,0,0.0,0.0,0.0,0.0,0.07,0.0,0.015,0.005,0.0,0.0,0,0,,,,,,1.0,,1,873,142.196425,394.22733,33.0,,
17.56,11.2,0.0,1.32,0.43,0.92,0.0,0,0,0.0,0.0,0.0,0.0,0.07,0.0,0.015,0.005,0.0,0.0,0,0,,,,,,1.0,,1,923,143.17709,364.80738,42.0,,
17.4,12.3,0.0,1.37,0.44,0.95,0.0,0,0,0.0,0.0,0.0,0.0,0.07,0.0,0.01,0.01,0.0,0.0,0,0,1373.0,,0.0,1.0,,1.0,,1,293,249.08891,625.66427,47.0,,
17.4,12.3,0.0,1.37,0.44,0.95,0.0,0,0,0.0,0.0,0.0,0.0,0.07,0.0,0.01,0.01,0.0,0.0,0,0,1373.0,,0.0,1.0,,1.0,,1,473,179.461695,481.506515,42.0,,
17.4,12.3,0.0,1.37,0.44,0.95,0.0,0,0,0.0,0.0,0.0,0.0,0.07,0.0,0.01,0.01,0.0,0.0,0,0,1373.0,,0.0,1.0,,1.0,,1,573,165.732385,469.738535,38.0,,
17.4,12.3,0.0,1.37,0.44,0.95,0.0,0,0,0.0,0.0,0.0,0.0,0.07,0.0,0.01,0.01,0.0,0.0,0,0,1373.0,,0.0,1.0,,1.0,,1,673,150.041745,462.87388,36.0,,
17.4,12.3,0.0,1.37,0.44,0.95,0.0,0,0,0.0,0.0,0.0,0.0,0.07,0.0,0.01,0.01,0.0,0.0,0,0,1373.0,,0.0,1.0,,1.0,,1,773,145.13842,456.009225,34.0,,
17.4,12.3,0.0,1.37,0.44,0.95,0.0,0,0,0.0,0.0,0.0,0.0,0.07,0.0,0.01,0.01,0.0,0.0,0,0,1373.0,,0.0,1.0,,1.0,,1,823,145.13842,427.56994,35.0,,
17.4,12.3,0.0,1.37,0.44,0.95,0.0,0,0,0.0,0.0,0.0,0.0,0.07,0.0,0.01,0.01,0.0,0.0,0,0,1373.0,,0.0,1.0,,1.0,,1,873,142.196425,405.99531,37.0,,
17.4,12.3,0.0,1.37,0.44,0.95,0.0,0,0,0.0,0.0,0.0,0.0,0.07,0.0,0.01,0.01,0.0,0.0,0,0,1373.0,,0.0,1.0,,1.0,,1,923,136.312435,376.57536,37.0,,
18.02,11.9,0.0,1.62,0.38,0.92,0.0,0,0,0.0,0.0,0.0,0.0,0.07,0.0,0.016,0.011,0.0,0.0,0,0,1373.0,,0.0,1.0,,1.0,,1,293,244.185585,625.66427,46.0,,
18.02,11.9,0.0,1.62,0.38,0.92,0.0,0,0,0.0,0.0,0.0,0.0,0.07,0.0,0.016,0.011,0.0,0.0,0,0,1373.0,,0.0,1.0,,1.0,,1,473,185.345685,478.56452,40.0,,
18.02,11.9,0.0,1.62,0.38,0.92,0.0,0,0,0.0,0.0,0.0,0.0,0.07,0.0,0.016,0.011,0.0,0.0,0,0,1373.0,,0.0,1.0,,1.0,,1,573,174.55837,458.95122,35.5,,
18.02,11.9,0.0,1.62,0.38,0.92,0.0,0,0,0.0,0.0,0.0,0.0,0.07,0.0,0.016,0.011,0.0,0.0,0,0,1373.0,,0.0,1.0,,1.0,,1,673,160.82906,456.009225,33.5,,
18.02,11.9,0.0,1.62,0.38,0.92,0.0,0,0,0.0,0.0,0.0,0.0,0.07,0.0,0.016,0.011,0.0,0.0,0,0,1373.0,,0.0,1.0,,1.0,,1,773,153.964405,429.53127,33.5,,
18.02,11.9,0.0,1.62,0.38,0.92,0.0,0,0,0.0,0.0,0.0,0.0,0.07,0.0,0.016,0.011,0.0,0.0,0,0,1373.0,,0.0,1.0,,1.0,,1,823,152.98374,416.782625,31.5,,
18.02,11.9,0.0,1.62,0.38,0.92,0.0,0,0,0.0,0.0,0.0,0.0,0.07,0.0,0.016,0.011,0.0,0.0,0,0,1373.0,,0.0,1.0,,1.0,,1,873,151.02241,398.14999,35.0,,
18.02,11.9,0.0,1.62,0.38,0.92,0.0,0,0,0.0,0.0,0.0,0.0,0.07,0.0,0.016,0.011,0.0,0.0,0,0,1373.0,,0.0,1.0,,1.0,,1,923,150.041745,367.749375,38.0,,
18.17,11.58,0.0,1.45,0.35,0.6,0.0,0,0,0.0,0.0,0.0,0.0,0.04,0.0,0.02,0.016,0.0,0.0,0,0,1373.0,,0.0,1.0,,1.0,,1,293,238.301595,563.882375,44.0,,
18.17,11.58,0.0,1.45,0.35,0.6,0.0,0,0,0.0,0.0,0.0,0.0,0.04,0.0,0.02,0.016,0.0,0.0,0,0,1373.0,,0.0,1.0,,1.0,,1,473,196.133,456.98989,38.0,,
18.17,11.58,0.0,1.45,0.35,0.6,0.0,0,0,0.0,0.0,0.0,0.0,0.04,0.0,0.02,0.016,0.0,0.0,0,0,1373.0,,0.0,1.0,,1.0,,1,573,182.40369,432.473265,34.0,,
18.17,11.58,0.0,1.45,0.35,0.6,0.0,0,0,0.0,0.0,0.0,0.0,0.04,0.0,0.02,0.016,0.0,0.0,0,0,1373.0,,0.0,1.0,,1.0,,1,673,169.655045,429.53127,33.0,,
18.17,11.58,0.0,1.45,0.35,0.6,0.0,0,0,0.0,0.0,0.0,0.0,0.04,0.0,0.02,0.016,0.0,0.0,0,0,1373.0,,0.0,1.0,,1.0,,1,773,166.71305,403.053315,33.0,,
18.17,11.58,0.0,1.45,0.35,0.6,0.0,0,0,0.0,0.0,0.0,0.0,0.04,0.0,0.02,0.016,0.0,0.0,0,0,1373.0,,0.0,1.0,,1.0,,1,823,161.809725,390.30467,32.0,,
18.17,11.58,0.0,1.45,0.35,0.6,0.0,0,0,0.0,0.0,0.0,0.0,0.04,0.0,0.02,0.016,0.0,0.0,0,0,1373.0,,0.0,1.0,,1.0,,1,873,160.82906,370.69137,34.0,,
18.17,11.58,0.0,1.45,0.35,0.6,0.0,0,0,0.0,0.0,0.0,0.0,0.04,0.0,0.02,0.016,0.0,0.0,0,0,1373.0,,0.0,1.0,,1.0,,1,923,152.98374,335.38743,38.0,,
18.16,11.66,0.0,1.64,0.51,0.66,0.0,0,0,0.0,0.0,0.0,0.0,0.05,0.0,0.018,0.017,0.0,0.0,0,0,1348.0,,0.0,1.0,,1.0,,1,293,252.030905,607.031635,60.5,,
18.16,11.66,0.0,1.64,0.51,0.66,0.0,0,0,0.0,0.0,0.0,0.0,0.05,0.0,0.018,0.017,0.0,0.0,0,0,1348.0,,0.0,1.0,,1.0,,1,373,204.958985,534.462425,48.5,,
18.16,11.66,0.0,1.64,0.51,0.66,0.0,0,0,0.0,0.0,0.0,0.0,0.05,0.0,0.018,0.017,0.0,0.0,0,0,1348.0,,0.0,1.0,,1.0,,1,423,193.191005,499.158485,43.0,,
18.16,11.66,0.0,1.64,0.51,0.66,0.0,0,0,0.0,0.0,0.0,0.0,0.05,0.0,0.018,0.017,0.0,0.0,0,0,1348.0,,0.0,1.0,,1.0,,1,473,181.423025,468.75787,44.5,,
18.16,11.66,0.0,1.64,0.51,0.66,0.0,0,0,0.0,0.0,0.0,0.0,0.05,0.0,0.018,0.017,0.0,0.0,0,0,1348.0,,0.0,1.0,,1.0,,1,573,167.693715,451.1059,39.5,,
18.16,11.66,0.0,1.64,0.51,0.66,0.0,0,0,0.0,0.0,0.0,0.0,0.05,0.0,0.018,0.017,0.0,0.0,0,0,1348.0,,0.0,1.0,,1.0,,1,673,152.003075,446.202575,39.0,,
18.16,11.66,0.0,1.64,0.51,0.66,0.0,0,0,0.0,0.0,0.0,0.0,0.05,0.0,0.018,0.017,0.0,0.0,0,0,1348.0,,0.0,1.0,,1.0,,1,773,143.17709,420.705285,36.0,,
18.1,11.7,0.0,1.47,0.48,0.9,0.0,0,0,0.0,0.0,0.0,0.0,0.065,0.0,0.02,0.022,0.0,0.0,0,0,1373.0,,0.0,1.0,,1.0,,1,293,247.12758,564.86304,47.0,,
18.1,11.7,0.0,1.47,0.48,0.9,0.0,0,0,0.0,0.0,0.0,0.0,0.065,0.0,0.02,0.022,0.0,0.0,0,0,1373.0,,0.0,1.0,,1.0,,1,473,198.09433,443.26058,38.0,,
18.1,11.7,0.0,1.47,0.48,0.9,0.0,0,0,0.0,0.0,0.0,0.0,0.065,0.0,0.02,0.022,0.0,0.0,0,0,1373.0,,0.0,1.0,,1.0,,1,573,179.461695,419.72462,36.0,,
18.1,11.7,0.0,1.47,0.48,0.9,0.0,0,0,0.0,0.0,0.0,0.0,0.065,0.0,0.02,0.022,0.0,0.0,0,0,1373.0,,0.0,1.0,,1.0,,1,673,168.67438,411.8793,35.0,,
18.1,11.7,0.0,1.47,0.48,0.9,0.0,0,0,0.0,0.0,0.0,0.0,0.065,0.0,0.02,0.022,0.0,0.0,0,0,1373.0,,0.0,1.0,,1.0,,1,773,165.732385,387.362675,34.0,,
18.1,11.7,0.0,1.47,0.48,0.9,0.0,0,0,0.0,0.0,0.0,0.0,0.065,0.0,0.02,0.022,0.0,0.0,0,0,1373.0,,0.0,1.0,,1.0,,1,823,161.809725,375.594695,33.0,,
18.1,11.7,0.0,1.47,0.48,0.9,0.0,0,0,0.0,0.0,0.0,0.0,0.065,0.0,0.02,0.022,0.0,0.0,0,0,1373.0,,0.0,1.0,,1.0,,1,873,157.887065,357.942725,36.0,,
18.1,11.7,0.0,1.47,0.48,0.9,0.0,0,0,0.0,0.0,0.0,0.0,0.065,0.0,0.02,0.022,0.0,0.0,0,0,1373.0,,0.0,1.0,,1.0,,1,923,151.02241,330.484105,34.0,,
18.08,11.69,0.0,1.46,0.42,0.92,0.0,0,0,0.0,0.0,0.0,0.0,0.05,0.0,0.017,0.018,0.0,0.0,0,0,1373.0,,0.0,1.0,,2.0,,1,293,266.74088,636.451585,51.8,,
18.08,11.69,0.0,1.46,0.42,0.92,0.0,0,0,0.0,0.0,0.0,0.0,0.05,0.0,0.017,0.018,0.0,0.0,0,0,1373.0,,0.0,1.0,,2.0,,1,373,209.86231,543.28841,46.3,,
18.08,11.69,0.0,1.46,0.42,0.92,0.0,0,0,0.0,0.0,0.0,0.0,0.05,0.0,0.017,0.018,0.0,0.0,0,0,1373.0,,0.0,1.0,,2.0,,1,473,215.7463,481.506515,41.9,,
18.08,11.69,0.0,1.46,0.42,0.92,0.0,0,0,0.0,0.0,0.0,0.0,0.05,0.0,0.017,0.018,0.0,0.0,0,0,1373.0,,0.0,1.0,,2.0,,1,573,198.09433,454.047895,37.0,,
18.08,11.69,0.0,1.46,0.42,0.92,0.0,0,0,0.0,0.0,0.0,0.0,0.05,0.0,0.017,0.018,0.0,0.0,0,0,1373.0,,0.0,1.0,,2.0,,1,673,202.01699,466.79654,35.6,,
18.08,11.69,0.0,1.46,0.42,0.92,0.0,0,0,0.0,0.0,0.0,0.0,0.05,0.0,0.017,0.018,0.0,0.0,0,0,1373.0,,0.0,1.0,,2.0,,1,723,163.771055,435.41526,32.9,,
18.08,11.69,0.0,1.46,0.42,0.92,0.0,0,0,0.0,0.0,0.0,0.0,0.05,0.0,0.017,0.018,0.0,0.0,0,0,1373.0,,0.0,1.0,,2.0,,1,773,160.82906,419.72462,32.9,,
18.08,11.69,0.0,1.46,0.42,0.92,0.0,0,0,0.0,0.0,0.0,0.0,0.05,0.0,0.017,0.018,0.0,0.0,0,0,1373.0,,0.0,1.0,,2.0,,1,823,158.86773,408.937305,32.5,,
18.08,11.69,0.0,1.46,0.42,0.92,0.0,0,0,0.0,0.0,0.0,0.0,0.05,0.0,0.017,0.018,0.0,0.0,0,0,1373.0,,0.0,1.0,,2.0,,1,873,155.925735,395.207995,35.4,,
18.08,11.69,0.0,1.46,0.42,0.92,0.0,0,0,0.0,0.0,0.0,0.0,0.05,0.0,0.017,0.018,0.0,0.0,0,0,1373.0,,0.0,1.0,,2.0,,1,973,148.080415,293.218835,49.0,,
18.2,11.64,0.0,1.43,0.46,0.89,0.0,0,0,0.0,0.0,0.0,0.0,0.05,0.0,0.019,0.017,0.0,0.0,0,0,1373.0,1800.0,0.0,1.0,,2.0,,1,293,266.74088,648.219565,53.7,,
18.2,11.64,0.0,1.43,0.46,0.89,0.0,0,0,0.0,0.0,0.0,0.0,0.05,0.0,0.019,0.017,0.0,0.0,0,0,1373.0,1800.0,0.0,1.0,,2.0,,1,373,225.55295,539.36575,45.0,,
18.2,11.64,0.0,1.43,0.46,0.89,0.0,0,0,0.0,0.0,0.0,0.0,0.05,0.0,0.019,0.017,0.0,0.0,0,0,1373.0,1800.0,0.0,1.0,,2.0,,1,473,203.97832,481.506515,42.4,,
18.2,11.64,0.0,1.43,0.46,0.89,0.0,0,0,0.0,0.0,0.0,0.0,0.05,0.0,0.019,0.017,0.0,0.0,0,0,1373.0,1800.0,0.0,1.0,,2.0,,1,523,194.17167,481.506515,41.2,,
18.2,11.64,0.0,1.43,0.46,0.89,0.0,0,0,0.0,0.0,0.0,0.0,0.05,0.0,0.019,0.017,0.0,0.0,0,0,1373.0,1800.0,0.0,1.0,,2.0,,1,573,185.345685,458.95122,37.4,,
18.2,11.64,0.0,1.43,0.46,0.89,0.0,0,0,0.0,0.0,0.0,0.0,0.05,0.0,0.019,0.017,0.0,0.0,0,0,1373.0,1800.0,0.0,1.0,,2.0,,1,623,174.55837,452.086565,34.2,,
18.2,11.64,0.0,1.43,0.46,0.89,0.0,0,0,0.0,0.0,0.0,0.0,0.05,0.0,0.019,0.017,0.0,0.0,0,0,1373.0,1800.0,0.0,1.0,,2.0,,1,673,193.191005,456.009225,33.5,,
18.2,11.64,0.0,1.43,0.46,0.89,0.0,0,0,0.0,0.0,0.0,0.0,0.05,0.0,0.019,0.017,0.0,0.0,0,0,1373.0,1800.0,0.0,1.0,,2.0,,1,723,180.44236,443.26058,33.0,,
18.2,11.64,0.0,1.43,0.46,0.89,0.0,0,0,0.0,0.0,0.0,0.0,0.05,0.0,0.019,0.017,0.0,0.0,0,0,1373.0,1800.0,0.0,1.0,,2.0,,1,773,169.655045,432.473265,31.7,,
18.2,11.64,0.0,1.43,0.46,0.89,0.0,0,0,0.0,0.0,0.0,0.0,0.05,0.0,0.019,0.017,0.0,0.0,0,0,1373.0,1800.0,0.0,1.0,,2.0,,1,823,180.44236,429.53127,33.2,,
18.2,11.64,0.0,1.43,0.46,0.89,0.0,0,0,0.0,0.0,0.0,0.0,0.05,0.0,0.019,0.017,0.0,0.0,0,0,1373.0,1800.0,0.0,1.0,,2.0,,1,873,174.55837,400.11132,37.2,,
18.2,11.64,0.0,1.43,0.46,0.89,0.0,0,0,0.0,0.0,0.0,0.0,0.05,0.0,0.019,0.017,0.0,0.0,0,0,1373.0,1800.0,0.0,1.0,,2.0,,1,973,148.080415,282.43152,40.4,,
18.02,11.72,0.0,1.43,0.37,0.89,0.0,0,0,0.0,0.0,0.0,0.0,0.05,0.0,0.023,0.022,0.0,0.0,0,0,1373.0,,0.0,1.0,,2.0,,1,293,265.760215,648.219565,53.8,,
18.02,11.72,0.0,1.43,0.37,0.89,0.0,0,0,0.0,0.0,0.0,0.0,0.05,0.0,0.023,0.022,0.0,0.0,0,0,1373.0,,0.0,1.0,,2.0,,1,373,225.55295,540.346415,46.0,,
18.02,11.72,0.0,1.43,0.37,0.89,0.0,0,0,0.0,0.0,0.0,0.0,0.05,0.0,0.023,0.022,0.0,0.0,0,0,1373.0,,0.0,1.0,,2.0,,1,473,209.86231,478.56452,41.2,,
18.02,11.72,0.0,1.43,0.37,0.89,0.0,0,0,0.0,0.0,0.0,0.0,0.05,0.0,0.023,0.022,0.0,0.0,0,0,1373.0,,0.0,1.0,,2.0,,1,573,188.28768,456.009225,38.2,,
18.02,11.72,0.0,1.43,0.37,0.89,0.0,0,0,0.0,0.0,0.0,0.0,0.05,0.0,0.023,0.022,0.0,0.0,0,0,1373.0,,0.0,1.0,,2.0,,1,623,179.461695,448.163905,31.7,,
18.02,11.72,0.0,1.43,0.37,0.89,0.0,0,0,0.0,0.0,0.0,0.0,0.05,0.0,0.023,0.022,0.0,0.0,0,0,1373.0,,0.0,1.0,,2.0,,1,673,172.59704,448.163905,35.4,,
18.02,11.72,0.0,1.43,0.37,0.89,0.0,0,0,0.0,0.0,0.0,0.0,0.05,0.0,0.023,0.022,0.0,0.0,0,0,1373.0,,0.0,1.0,,2.0,,1,723,166.71305,438.357255,34.0,,
18.02,11.72,0.0,1.43,0.37,0.89,0.0,0,0,0.0,0.0,0.0,0.0,0.05,0.0,0.023,0.022,0.0,0.0,0,0,1373.0,,0.0,1.0,,2.0,,1,773,160.82906,426.589275,35.2,,
18.02,11.72,0.0,1.43,0.37,0.89,0.0,0,0,0.0,0.0,0.0,0.0,0.05,0.0,0.023,0.022,0.0,0.0,0,0,1373.0,,0.0,1.0,,2.0,,1,823,161.809725,413.84063,34.0,,
18.02,11.72,0.0,1.43,0.37,0.89,0.0,0,0,0.0,0.0,0.0,0.0,0.05,0.0,0.023,0.022,0.0,0.0,0,0,1373.0,,0.0,1.0,,2.0,,1,873,157.887065,367.749375,35.7,,
18.02,11.72,0.0,1.43,0.37,0.89,0.0,0,0,0.0,0.0,0.0,0.0,0.05,0.0,0.023,0.022,0.0,0.0,0,0,1373.0,,0.0,1.0,,2.0,,1,973,139.25443,295.180165,57.6,,
18.0,11.47,0.0,1.41,0.4,0.9,0.0,0,0,0.0,0.0,0.0,0.0,0.05,0.0,0.023,0.018,0.0,0.0,0,0,1373.0,1800.0,0.0,1.0,,2.0,,1,293,253.01157,628.606265,50.8,,
18.0,11.47,0.0,1.41,0.4,0.9,0.0,0,0,0.0,0.0,0.0,0.0,0.05,0.0,0.023,0.018,0.0,0.0,0,0,1373.0,1800.0,0.0,1.0,,2.0,,1,373,198.09433,537.40442,48.1,,
18.0,11.47,0.0,1.41,0.4,0.9,0.0,0,0,0.0,0.0,0.0,0.0,0.05,0.0,0.023,0.018,0.0,0.0,0,0,1373.0,1800.0,0.0,1.0,,2.0,,1,473,198.09433,481.506515,42.8,,
18.0,11.47,0.0,1.41,0.4,0.9,0.0,0,0,0.0,0.0,0.0,0.0,0.05,0.0,0.023,0.018,0.0,0.0,0,0,1373.0,1800.0,0.0,1.0,,2.0,,1,523,191.229675,462.87388,38.8,,
18.0,11.47,0.0,1.41,0.4,0.9,0.0,0,0,0.0,0.0,0.0,0.0,0.05,0.0,0.023,0.018,0.0,0.0,0,0,1373.0,1800.0,0.0,1.0,,2.0,,1,573,182.40369,454.047895,37.1,,
18.0,11.47,0.0,1.41,0.4,0.9,0.0,0,0,0.0,0.0,0.0,0.0,0.05,0.0,0.023,0.018,0.0,0.0,0,0,1373.0,1800.0,0.0,1.0,,2.0,,1,623,172.59704,448.163905,33.8,,
18.0,11.47,0.0,1.41,0.4,0.9,0.0,0,0,0.0,0.0,0.0,0.0,0.05,0.0,0.023,0.018,0.0,0.0,0,0,1373.0,1800.0,0.0,1.0,,2.0,,1,673,172.59704,449.14457,35.6,,
18.0,11.47,0.0,1.41,0.4,0.9,0.0,0,0,0.0,0.0,0.0,0.0,0.05,0.0,0.023,0.018,0.0,0.0,0,0,1373.0,1800.0,0.0,1.0,,2.0,,1,723,161.809725,435.41526,34.1,,
18.0,11.47,0.0,1.41,0.4,0.9,0.0,0,0,0.0,0.0,0.0,0.0,0.05,0.0,0.023,0.018,0.0,0.0,0,0,1373.0,1800.0,0.0,1.0,,2.0,,1,773,158.86773,423.64728,34.2,,
18.0,11.47,0.0,1.41,0.4,0.9,0.0,0,0,0.0,0.0,0.0,0.0,0.05,0.0,0.023,0.018,0.0,0.0,0,0,1373.0,1800.0,0.0,1.0,,2.0,,1,823,160.82906,415.80196,33.0,,
18.0,11.47,0.0,1.41,0.4,0.9,0.0,0,0,0.0,0.0,0.0,0.0,0.05,0.0,0.023,0.018,0.0,0.0,0,0,1373.0,1800.0,0.0,1.0,,2.0,,1,873,160.82906,401.091985,34.1,,
18.0,11.47,0.0,1.41,0.4,0.9,0.0,0,0,0.0,0.0,0.0,0.0,0.05,0.0,0.023,0.018,0.0,0.0,0,0,1373.0,1800.0,0.0,1.0,,2.0,,1,973,142.196425,296.16083,50.0,,
17.7,12.28,0.0,1.24,0.3,0.83,0.0,0,0,0.0,0.0,0.0,0.0,0.05,0.0,0.019,0.018,0.0,0.0,0,0,1373.0,,0.0,1.0,,2.0,,1,293,276.54753,639.39358,47.5,,
17.7,12.28,0.0,1.24,0.3,0.83,0.0,0,0,0.0,0.0,0.0,0.0,0.05,0.0,0.019,0.018,0.0,0.0,0,0,1373.0,,0.0,1.0,,2.0,,1,373,241.24359,548.191735,44.8,,
17.7,12.28,0.0,1.24,0.3,0.83,0.0,0,0,0.0,0.0,0.0,0.0,0.05,0.0,0.019,0.018,0.0,0.0,0,0,1373.0,,0.0,1.0,,2.0,,1,473,222.610955,494.25516,39.2,,
17.7,12.28,0.0,1.24,0.3,0.83,0.0,0,0,0.0,0.0,0.0,0.0,0.05,0.0,0.019,0.018,0.0,0.0,0,0,1373.0,,0.0,1.0,,2.0,,1,523,203.97832,477.583855,39.6,,
17.7,12.28,0.0,1.24,0.3,0.83,0.0,0,0,0.0,0.0,0.0,0.0,0.05,0.0,0.019,0.018,0.0,0.0,0,0,1373.0,,0.0,1.0,,2.0,,1,573,191.229675,469.738535,35.7,,
17.7,12.28,0.0,1.24,0.3,0.83,0.0,0,0,0.0,0.0,0.0,0.0,0.05,0.0,0.019,0.018,0.0,0.0,0,0,1373.0,,0.0,1.0,,2.0,,1,623,191.229675,469.738535,35.2,,
17.7,12.28,0.0,1.24,0.3,0.83,0.0,0,0,0.0,0.0,0.0,0.0,0.05,0.0,0.019,0.018,0.0,0.0,0,0,1373.0,,0.0,1.0,,2.0,,1,673,180.44236,472.68053,35.1,,
17.7,12.28,0.0,1.24,0.3,0.83,0.0,0,0,0.0,0.0,0.0,0.0,0.05,0.0,0.019,0.018,0.0,0.0,0,0,1373.0,,0.0,1.0,,2.0,,1,723,171.616375,454.047895,34.9,,
17.7,12.28,0.0,1.24,0.3,0.83,0.0,0,0,0.0,0.0,0.0,0.0,0.05,0.0,0.019,0.018,0.0,0.0,0,0,1373.0,,0.0,1.0,,2.0,,1,773,166.71305,435.41526,33.0,,
17.7,12.28,0.0,1.24,0.3,0.83,0.0,0,0,0.0,0.0,0.0,0.0,0.05,0.0,0.019,0.018,0.0,0.0,0,0,1373.0,,0.0,1.0,,2.0,,1,823,169.655045,424.627945,34.2,,
17.7,12.28,0.0,1.24,0.3,0.83,0.0,0,0,0.0,0.0,0.0,0.0,0.05,0.0,0.019,0.018,0.0,0.0,0,0,1373.0,,0.0,1.0,,2.0,,1,873,168.67438,398.14999,37.6,,
17.7,12.28,0.0,1.24,0.3,0.83,0.0,0,0,0.0,0.0,0.0,0.0,0.05,0.0,0.019,0.018,0.0,0.0,0,0,1373.0,,0.0,1.0,,2.0,,1,973,139.25443,296.16083,45.4,,
